Repository: neuhanxiaobo1/Claude-wiki

# ResearchWiki / AI 论文知识库系统
> ResearchWiki is a local paper knowledge-base framework powered by Codex / LLM Agent, Obsidian, and Zotero. It turns scattered PDFs and Zotero records into a maintainable Markdown Wiki for literature review, research gap analysis, positioning, and academic writing.
>
> ResearchWiki 是一个基于 Codex / LLM Agent + Obsidian + Zotero 的本地论文知识库系统，用于将零散 PDF / Zotero 条目转化为可持续维护、可交叉引用、可用于文献综述、research gap 分析和选题定位的 Markdown Wiki。

一句话概括：

> 把论文从“收藏夹”变成“可持续生长的研究 Wiki”。

## 项目来源声明 / Attribution

本项目基于 GitHub 开源项目 [ResearchWiki](https://github.com/jiawei601/ResearchWiki) 建立，在此感谢原作者 [jiawei601](https://github.com/jiawei601) 的工作。本项目沿用原项目的整体框架、智能体工作流与 [MIT 许可证](./LICENSE)，并根据个人研究需要做了调整。

## What This Project Is / 项目定位

ResearchWiki 不是传统文献管理器，也不是普通 RAG 问答工具。它是一个本地 AI 论文知识库框架：让 Codex / LLM Agent 按稳定规则读取论文、生成结构化页面、维护 Obsidian 双链，并持续积累 topic、method、claim、gap、synthesis 和 review。

它的目标是帮助你：

- 从 Zotero / PDF 中读取论文；
- 生成结构化论文卡片；
- 抽取 topic、method、claim、gap；
- 持续更新 Markdown Wiki；
- 支持文献综述、研究定位和 research gap 分析；
- 让 LLM 成为“论文证据管家 + Wiki 维护者 + 综述助手 + Gap 分析助手”。

ResearchWiki 不会替代研究者判断。用户负责选择文献、提出问题、判断研究方向；Codex / Agent 负责整理、链接、记录、更新和检查。

## Why This Project Exists / 为什么需要它

常见论文管理方式各有短板：

- Zotero 适合收藏和引用，但不负责深度结构化；
- 普通聊天记录容易丢失，难以长期复用；
- 单篇 PDF 摘要不能自然形成跨论文积累；
- RAG 每次都像重新检索，缺少稳定的研究脉络；
- 文献综述真正困难的是跨论文比较、claim 证据、gap 识别和研究定位。

ResearchWiki 解决的问题是：

```text
把论文从“收藏夹”变成“可持续生长的研究 Wiki”。
```

## Core Idea / 核心思想

ResearchWiki 使用三层结构：

1. `D/raw/`：原始资料层，保存 PDF、Zotero 导入记录、附件、笔记等。
2. `D/wiki/`：结构化知识层，保存 papers、topics、methods、claims、gaps、reviews。
3. `memory/` + `agents/` + `templates/`：规则层，约束 Codex 如何执行任务。

核心原则：

- 论文卡片不是终点；
- topic、method、claim、gap 是跨论文连接的基本节点；
- synthesis、review 和 research positioning 是知识库真正发挥作用的位置；
- 所有重要判断必须可追溯到具体原文证据，并保留条件、指标和不确定性；
- 不确定内容必须标注为 `待确认`、`待核查` 或 `AI 推断`。

## Core Workflow / 核心工作流

```mermaid
flowchart TD
    A["Zotero Collection<br/>指定文献集合"] --> B["import_zotero.md<br/>生成候选清单"]
    B -->|已有明确入库授权| C["pdf_read_agent.md<br/>新入库 / 完整复核 / 局部修订"]
    L["已知 PDF / 附件 / 缓存 / 已有页面"] --> C
    C --> D["D/wiki/papers<br/>论文卡片"]
    D -->|明确关系且属于本轮范围| E["D/wiki/topics / methods<br/>主题与方法"]
    D -->|证据与任务需要| F["D/wiki/claims / gaps<br/>限定判断与候选问题"]
    E --> G["synthesis_agent.md<br/>literature map"]
    F --> H["gap_agent.md<br/>open questions / positioning"]
    G --> I["review_agent.md<br/>review outline"]
    H --> I
    I --> J["lint_agent.md<br/>健康检查"]
    J --> K["memory / log<br/>维护记录与当前任务"]

    style B fill:#eef2ff,stroke:#4f46e5,stroke-width:2px
    style C fill:#ecfeff,stroke:#0891b2,stroke-width:2px
    style H fill:#fff7ed,stroke:#ea580c,stroke-width:2px
    style J fill:#fef3c7,stroke:#d97706,stroke-width:2px
```

### Workflow Contract / 流程契约

按本轮任务选择步骤，不要求每次执行整条链：

1. **候选清单**：需要从指定 collection 选论文时使用 import_zotero；只要清单就止于清单。
2. **阅读或修订**：已知论文、PDF、缓存、附件或已有页直接进入 pdf_read_agent；复用已明确的对象与授权。
3. **关联维护**：只更新有明确关系且属于本轮范围的页面，其余受影响论断记录待复核。
4. **综合与写作**：按用户问题核对证据和可比性，再生成综合、候选 gap 或大纲，不按论文数量强制产出。
5. **检查**：按范围分开检查结构、证据和流程；结构通过与 processed 均不代表科学结论已核实。

## Quick Start / 快速开始

### Step 0: Clone / 克隆项目

```bash
git clone <你要使用的仓库地址> ResearchWiki
cd ResearchWiki
```

### Step 1: Open In Agent IDE / 用 Codex 打开项目

用 Codex、Cursor、VS Code、Claude Code 或其他 Agent IDE 打开项目目录。也可以把该目录作为 Obsidian vault 打开。

### Step 2: Select Direction / 选择或创建研究方向

先按根AGENTS选择已有方向或新建方向；D是所选方向根。首次配置时按需编辑：

```text
D/memory/project_profile.md
memory/tag_taxonomy.md
memory/term_aliases.md
```

首次使用填写已确定的信息；已有项目复用配置，未确定的研究问题可保留待确认：

- 研究领域；
- 研究目标；
- 纳入和排除范围；
- Zotero 设置；
- 输出语言和引用偏好；
- 初始标签和术语别名。

### Step 3: Connect Zotero / 连接 Zotero

需要从 collection 选论文且当前 Zotero 插件/connector 可用时，可以指定集合；使用已知本地来源可跳过此步：

```text
请按照 ResearchWiki 项目规则，调用 agents/import_zotero.md，从 Zotero collection「我的研究方向」中生成候选论文清单。
```

### Step 4: Ingest First Paper / 入库第一篇论文

从具体候选清单选择一篇论文，或直接指定已知对象；已有明确入库授权不再重复确认：
```text
请按 agents/pdf_read_agent.md 入库 D/raw/zotero_imports/我的研究方向/import_plan.md 中编号 1 的论文。
```

也可以直接读取本地 PDF：

```text
请调用 agents/pdf_read_agent.md，读取 D/raw/papers/example-paper.pdf 并完成单篇论文入库。
```

## File Structure / 文件结构

```text
ResearchWiki/
├── AGENTS.md / CLAUDE.md
├── index.md / log.md / inbox.md   # 公共导航与维护
├── agents/                       # 通用任务流程
├── templates/                    # 公共模板与新方向骨架
├── memory/                       # 公共底线、用户默认、注册表与恢复机制
├── docs/                         # 使用说明与架构记录
├── shared/                       # 可借鉴资源导航
└── directions/
    └── <direction_id>/
        ├── AGENTS.md / index.md / log.md / inbox.md
        ├── memory/               # 方向profile、扩展、当前任务与词表
        ├── raw/                  # papers、notes、assets、zotero_imports
        ├── wiki/                 # papers、topics、methods、claims等
        ├── synthesis/            # 本方向综合与写作
        └── docs/                 # 研究报告与历史
```

本库不在根目录保存方向raw/wiki/synthesis。方向专用模板仅在实际需要时放入该方向templates。

File: directions/ceramic-corrosion/wiki/claims/CMAS-Corrosion-Enthalpy-RE-Radius-Trend.md
---
direction_id: ceramic-corrosion
type: claim
status: active
review_status: checked
assessment: insufficient-evidence
created: 2026-08-23
updated: 2026-09-08
source_papers:
  - "[[directions/ceramic-corrosion/wiki/papers/2025-RE2SiO5-CMAS-Multilayer-Stacking-Screening]]"
  - "[[directions/ceramic-corrosion/wiki/papers/2019-RE2SiO5-CMAS-General-Trend]]"
  - "[[directions/ceramic-corrosion/wiki/papers/2023-RE2SiO5-CMAS-In-Situ-Degradation]]"
  - "[[directions/ceramic-corrosion/wiki/papers/2025-RETaO4-CMAS-High-Throughput-Screening]]"
  - "[[directions/ceramic-corrosion/wiki/papers/2026-High-Entropy-Zirconates-CMAS-High-Throughput]]"
  - "[[directions/ceramic-corrosion/wiki/papers/2024-Lu2SiO5-CMAS-1500C-In-Situ-Directional-Growth]]"
  - "[[directions/ceramic-corrosion/wiki/papers/2022-High-Entropy-RE2SiO5-CMAS-EBC]]"
topics:
  - "[[directions/ceramic-corrosion/wiki/topics/Ceramic Corrosion]]"
methods:
datasets:
metrics:
tags:
  - claim
  - cmas
  - corrosion
  - ceramics
---

# RE 半径—形成焓—CMAS 抗蚀性的跨体系因果解释（未确立）

## Claim Statement

- Statement: 待检验假说：在约 1300 °C 的多类 RE 陶瓷中，RE 半径通过改变腐蚀产物形成焓，统一决定小半径成分具有较好的 CMAS 抗蚀性。
- Claim type: causal mechanism
- Assessment: insufficient-evidence
- Review status: checked

本轮基于七篇已复核论文页的 E1–E8 进行下游证据迁移。checked 表示本页判断及边界已核查，不代表未决原文、外部转引或机制均已验证。

## Scope and Definitions

涉及单硅酸盐、RETaO₄ 和高熵锆酸盐块体。半径、物相、微结构与反应产物同时变化；各文的衰退层、最深渗透和腐蚀层不是统一指标。当前评价针对上述跨体系因果假说，不否定单篇的限定关联。

## Evidence Ledger

| Evidence | Role | Evidence type | Independence group / original data source | Conditions and metric | What it supports | Verification |
|---|---|---|---|---|---|---|
| [[directions/ceramic-corrosion/wiki/papers/2019-RE2SiO5-CMAS-General-Trend#E2]] | support | direct | 2019-corrosion | 1300 °C/50 h；30 mg/cm²；八 RE 衰退层 | 小半径组总体层薄；不证明严格线性或独立半径因果 | checked |
| [[directions/ceramic-corrosion/wiki/papers/2019-RE2SiO5-CMAS-General-Trend#E6]] | limit | cited prior work | Risbud-2001 | 无 Ca 氧磷灰石量热外推至含 Ca 产物 | 源页已核摘要/讨论；2019 自身焓方向表述矛盾，不是本文量热 | partial |
| [[directions/ceramic-corrosion/wiki/papers/2023-RE2SiO5-CMAS-In-Situ-Degradation#E7]]；[[directions/ceramic-corrosion/wiki/papers/2024-Lu2SiO5-CMAS-1500C-In-Situ-Directional-Growth#E7]] | limit | cited prior work | 2019-corrosion | 两篇的 1300 °C 对照来自 2019 | 不能增加独立腐蚀实验计数；与高温指标不可直接合并 | checked |
| [[directions/ceramic-corrosion/wiki/papers/2022-High-Entropy-RE2SiO5-CMAS-EBC#E6]]；[[directions/ceramic-corrosion/wiki/papers/2022-High-Entropy-RE2SiO5-CMAS-EBC#E8]] | limit | direct / author interpretation | 2022-HE-corrosion | 1300 °C/20 h；35 mg/cm²；单个四元配方 | 深度 Lu < Yb < HE < Ho < Eu；晶型等未控制，不验证平均半径因果 | checked |
| [[directions/ceramic-corrosion/wiki/papers/2025-RETaO4-CMAS-High-Throughput-Screening#E2]]；[[directions/ceramic-corrosion/wiki/papers/2025-RETaO4-CMAS-High-Throughput-Screening#E3]] | support / limit | direct | 2025-RETa-stack | 1300 °C；层叠试样；25–100 h | 总体成分差异，100 h 非严格单调；跨 RE 产物限制化学独立性 | checked |
| [[directions/ceramic-corrosion/wiki/papers/2025-RETaO4-CMAS-High-Throughput-Screening#E6]] | limit | calculated | 2025-RETa-DFT | 固定成分结构模型；Fig. 15 为正值 | 参考态/符号/归一化未清，不保留更负、更放热解释 | partial |
| [[directions/ceramic-corrosion/wiki/papers/2026-High-Entropy-Zirconates-CMAS-High-Throughput#E7]]；[[directions/ceramic-corrosion/wiki/papers/2026-High-Entropy-Zirconates-CMAS-High-Throughput#E8]] | limit | direct / author interpretation | 2026-zirconate-corrosion | 1300 °C/5 h；25 mg/cm² | Fig. 13 半径—样品映射冲突，不能确认定量回归 | partial |
| [[directions/ceramic-corrosion/wiki/papers/2023-RE2SiO5-CMAS-In-Situ-Degradation#E7]]；[[directions/ceramic-corrosion/wiki/papers/2024-Lu2SiO5-CMAS-1500C-In-Situ-Directional-Growth#E8]]；[[directions/ceramic-corrosion/wiki/papers/2022-High-Entropy-RE2SiO5-CMAS-EBC#E8]]；[[directions/ceramic-corrosion/wiki/papers/2025-RETaO4-CMAS-High-Throughput-Screening#E6]]；[[directions/ceramic-corrosion/wiki/papers/2026-High-Entropy-Zirconates-CMAS-High-Throughput#E8]] | limit | cited prior work | Costa-thermochemistry | 多篇机制段转引同一热化学来源 | 原文未全面复核；不按转引次数计为独立量热 | pending |

同组原始数据的多种表征或多篇转引不重复计数。Verification 中的 partial/pending 保留对应证据的未决，不被页面 checked 覆盖。

## 2026-09-08 新增 #59 证据

[[directions/ceramic-corrosion/wiki/papers/2025-RE2SiO5-CMAS-Multilayer-Stacking-Screening#E1]]、[[directions/ceramic-corrosion/wiki/papers/2025-RE2SiO5-CMAS-Multilayer-Stacking-Screening#E2]]、[[directions/ceramic-corrosion/wiki/papers/2025-RE2SiO5-CMAS-Multilayer-Stacking-Screening#E3]] 提供新实验组 2025-RE2SiO5-stack：1300 °C/20 h、30 mg/cm² 下 Er 区相对侵入最浅，最小半径 Lu 并非最浅。它限制普适单调排序，但与 2019 衰退层不可直接对比。[[directions/ceramic-corrosion/wiki/papers/2025-RE2SiO5-CMAS-Multilayer-Stacking-Screening#E8]] 的 Costa 转引不新增量热验证，主文形成焓方向亦不一致；assessment 保持 insufficient-evidence。历史“#59 未核”状态由本记录接续，不沿用旧摘要。

## Assessment Rationale

2019 支持自身条件下的总体关联，2025 层叠结果提供另一组有限关联；它们没有隔离半径、产物热化学及传输贡献。2019 焓外推、2025 DFT 定义不清、2026 映射冲突使跨体系因果链无法闭合。证据不足不等于已证明该假说为假。

## Challenging or Limiting Evidence

2019 内部八样品按本篇层厚可比较（directly-comparable，仅描述总体关联）。2019 与 2023/2024 的深度定义、制备及负载不同（not-directly-comparable），不能计算温度劣化倍数。不同材料体系只作 qualitative-only 比较，不统一排名。

## Use in Synthesis or Review

- Safe wording: 2019 年单硅酸盐实验显示，固定 CMAS 与 1300 °C 条件下，较小 RE 半径组总体衰退层较薄；形成焓是候选解释，其跨体系因果性尚未确立。
- 使用边界：仅作为待验证解释、研究限制或候选问题使用，不得作为已成立前提组织大纲。

## Revision History and Downstream Review

- 2026-09-07：保留原路径和正确证据，替换旧 Claim/Confidence；撤回六篇独立支持、三体系普适规律、OB 严格线性预测、2025 DFT 更负及高熵配方独立验证。旧页所列 JECS 2019（10.1016/j.jeurceramsoc.2018.12.015）与 Extreme Materials 2025（10.1016/j.exm.2025.10.001）仅保留为待核来源身份，不在本轮证据集内；不沿用其未经本轮核实的排序或晶型翻转。
- 本轮更新：本 claim、其余七项 claim 及索引/维护记录；未重写 gap、topic 或综合页正文。
- 下游待复核：[[directions/ceramic-corrosion/wiki/gaps/Structure-Radius-Decoupling]] 的已证晶型翻转前提、[[directions/ceramic-corrosion/wiki/gaps/CMAS-Corrosion-Data-1500C]] 的高温普适推广前提，及 [[directions/ceramic-corrosion/synthesis/core-argument-map]]、[[directions/ceramic-corrosion/synthesis/review-outline]] 的“1300 °C 公理”须撤回后重构。
- 共同入口：[[directions/ceramic-corrosion/synthesis/literature-map]]、[[directions/ceramic-corrosion/synthesis/core-argument-map]] 应使用当前 Assessment 与独立来源分组替换旧强度/共识；[[directions/ceramic-corrosion/synthesis/open-questions]] 的候选前提须随之核对。用户核心研究问题仍未确定，本页不代替选题确认。

File: directions/ceramic-corrosion/wiki/claims/Defect-Fluorite-CMAS-Resistance-Mechanism.md
---
direction_id: ceramic-corrosion
type: claim
status: active
review_status: checked
assessment: insufficient-evidence
created: 2026-08-23
updated: 2026-09-07
source_papers:
  - "[[directions/ceramic-corrosion/wiki/papers/2026-High-Entropy-Zirconates-CMAS-High-Throughput]]"
topics:
  - "[[directions/ceramic-corrosion/wiki/topics/Ceramic Corrosion]]"
methods:
datasets:
metrics:
tags:
  - claim
  - cmas
  - corrosion
  - ceramics
---

# 缺陷萤石高熵锆酸盐的 CMAS 抗蚀双机制解释（未确立）

## Claim Statement

- Statement: 待检验假说：在所研究五元稀土锆酸盐中，缺陷萤石无序抑制离子输运，并与小 RE 半径引起的产物热化学变化共同降低 CMAS 腐蚀层厚度。
- Claim type: causal mechanism
- Assessment: insufficient-evidence
- Review status: checked

本轮基于七篇已复核论文页的 E1–E8 进行下游证据迁移。checked 表示本页判断及边界已核查，不代表未决原文、外部转引或机制均已验证。

## Scope and Definitions

19 种五元等摩尔块体，1300 °C/5 h、CMAS 25 mg/cm²；评价反应层厚度与结构/平均半径关系。这里只评价双机制因果，不把厚度范围当作涂层寿命。

## Evidence Ledger

| Evidence | Role | Evidence type | Independence group / original data source | Conditions and metric | What it supports | Verification |
|---|---|---|---|---|---|---|
| [[directions/ceramic-corrosion/wiki/papers/2026-High-Entropy-Zirconates-CMAS-High-Throughput#E2]] | support / limit | direct | 2026-zirconate-structure | XRD/Raman 的结构分组 | 支持结构类别；部分样品标注冲突须保留 | partial |
| [[directions/ceramic-corrosion/wiki/papers/2026-High-Entropy-Zirconates-CMAS-High-Throughput#E7]] | limit | direct | 2026-zirconate-corrosion | Fig. 13 与补充厚度表 | S3/S8 等半径映射冲突；补充表无样品 ID，不能按行补配 | partial |
| [[directions/ceramic-corrosion/wiki/papers/2026-High-Entropy-Zirconates-CMAS-High-Throughput#E8]] | limit | author interpretation | 2026-mechanism-interpretation | 无新扩散实验或本体系扩散能垒计算 | 输运抑制未直接验证，结构/半径效应未分离 | checked |
| [[directions/ceramic-corrosion/wiki/papers/2026-High-Entropy-Zirconates-CMAS-High-Throughput#E8]] | limit | cited prior work | Costa-thermochemistry | 产物形成焓转引 | 未测多元产物形成焓，原始热化学未全面复核 | pending |

同组原始数据的多种表征或多篇转引不重复计数。Verification 中的 partial/pending 保留对应证据的未决，不被页面 checked 覆盖。

## Assessment Rationale

当前不足首先涉及样品—半径—厚度映射可信度，其次才是机制分离。不能在底层数据未对应时继续保留强定量趋势，只把剩余问题表述为“两机制贡献比例未知”。组间存在重叠，19 个组成也不等于 19 次机制独立验证。

## Challenging or Limiting Evidence

本研究结构组间目前仅 qualitative-only；映射解决前不做定量回归或最佳配方排名。YSZ/Gd₂Zr₂O₇ 的旧文献厚度存在材料、介质与条件差异（含 CAS 与 CMAS），属于 not-directly-comparable，不能据区间直接宣布全面优越。

## Use in Synthesis or Review

- Safe wording: 该研究提出无序输运与产物热化学共同影响腐蚀的解释；但关键图表映射尚未核清，且未独立测量输运或分离半径与结构贡献，因此该解释仍待验证。
- 使用边界：仅作为待验证解释、研究限制或候选问题使用，不得作为已成立前提组织大纲。

## Revision History and Downstream Review

- 2026-09-07：保留原路径和正确证据，替换旧 Claim/Confidence；撤回小半径缺陷萤石最佳、显著薄于全部烧绿石、优于 YSZ/Gd₂Zr₂O₇ 的统一排名及已证双机制。
- 本轮更新：本 claim、其余七项 claim 及索引/维护记录；未重写 gap、topic 或综合页正文。
- 下游待复核：[[directions/ceramic-corrosion/wiki/gaps/Structure-Radius-Decoupling]] 应先区分数据对应问题与实验解耦问题；[[directions/ceramic-corrosion/synthesis/research-positioning]]、[[directions/ceramic-corrosion/synthesis/review-outline]] 不得沿用已验证设计准则。
- 共同入口：[[directions/ceramic-corrosion/synthesis/literature-map]]、[[directions/ceramic-corrosion/synthesis/core-argument-map]] 应使用当前 Assessment 与独立来源分组替换旧强度/共识；[[directions/ceramic-corrosion/synthesis/open-questions]] 的候选前提须随之核对。用户核心研究问题仍未确定，本页不代替选题确认。

File: directions/ceramic-corrosion/wiki/claims/Garnet-Product-RE2SiO5-CMAS.md
---
direction_id: ceramic-corrosion
type: claim
status: active
review_status: checked
assessment: supported
created: 2026-08-27
updated: 2026-09-07
source_papers:
  - "[[directions/ceramic-corrosion/wiki/papers/2022-High-Entropy-RE2SiO5-CMAS-EBC]]"
  - "[[directions/ceramic-corrosion/wiki/papers/2019-RE2SiO5-CMAS-General-Trend]]"
topics:
  - "[[directions/ceramic-corrosion/wiki/topics/Ceramic Corrosion]]"
methods:
datasets:
metrics:
tags:
  - claim
  - cmas
  - corrosion
  - ceramics
  - ebc
---

# 特定四元 RE₂SiO₅–CMAS 反应产物中的石榴石型相

## Claim Statement

- Statement: (Ho₀.₂₅Lu₀.₂₅Yb₀.₂₅Eu₀.₂₅)₂SiO₅ 在本文 1300 °C/20 h CMAS 暴露后的产物中具有石榴石型相的 XRD 与成分证据。
- Claim type: descriptive result
- Assessment: supported
- Review status: checked

本轮基于七篇已复核论文页的 E1–E8 进行下游证据迁移。checked 表示本页判断及边界已核查，不代表未决原文、外部转引或机制均已验证。

## Scope and Definitions

2022 年具体四元块体，C33M9A13S45（AlO₁.₅ 计量）、约 35 mg/cm²；限定于相类别识别，不包括精确占位/通式、生成时序或保护效果。

## Evidence Ledger

| Evidence | Role | Evidence type | Independence group / original data source | Conditions and metric | What it supports | Verification |
|---|---|---|---|---|---|---|
| [[directions/ceramic-corrosion/wiki/papers/2022-High-Entropy-RE2SiO5-CMAS-EBC#E7]] | support | direct | 2022-HE-products | Fig. 11(b) XRD、Table 7 EPMA | Garnet 衍射线及富 Ca/Mg/Al/Si、含 RE 区域支持相类别 | checked |
| [[directions/ceramic-corrosion/wiki/papers/2022-High-Entropy-RE2SiO5-CMAS-EBC#E7]] | limit | calculated / author interpretation | 2022-HE-products | Table 7 点 C、Eq. 12 | 比值约 0.507 而非严格 0.600；反应式一般 z 非零时 Al 未配平 | checked；精确通式未决 |
| [[directions/ceramic-corrosion/wiki/papers/2019-RE2SiO5-CMAS-General-Trend#E4]] | limit | direct | 2019-products | 1300 °C/50 h；Er/Tm/Yb/Lu 的 XRD 指认 | 2019 已报道石榴石类，限制首次性与高熵专属论断 | checked |

同组原始数据的多种表征或多篇转引不重复计数。Verification 中的 partial/pending 保留对应证据的未决，不被页面 checked 覆盖。

## Assessment Rationale

XRD 相类别证据不能因 EPMA 的计量疑点被全部抹去；同时，类别支持也不能提升为精确晶体化学鉴定。supported 仅针对本页收窄后的相类别事实。

## Challenging or Limiting Evidence

2019 与 2022 的产物类别可 qualitative-only 对照，时长/配方组成与微结构不同，不能确定组成互斥或生成分界。2019 理想式 RE₃Al₅O₁₂ 不证明实际产物绝对不含 Si；其他文章未报道不能证明不存在。

## Use in Synthesis or Review

- Safe wording: 2022 年四元单硅酸盐在 1300 °C/20 h CMAS 暴露后出现石榴石型产物的 XRD 与成分线索，但复杂相的精确通式及其抗蚀作用尚未确定。
- 使用边界：可作为限定事实用于综述，必须保留上述材料、条件、指标及 E# 来源；不能外推为机制或服役定律。

## Revision History and Downstream Review

- 2026-09-07：保留原路径和正确证据，替换旧 Claim/Confidence；撤回首次发现、仅高熵生成、严格 3:5 定量确认及反应式独立证实路径。
- 本轮更新：本 claim、其余七项 claim 及索引/维护记录；未重写 gap、topic 或综合页正文。
- 下游待复核：[[directions/ceramic-corrosion/wiki/topics/Ceramic Corrosion]]、[[directions/ceramic-corrosion/synthesis/review-outline]] 的产物谱和首次性须修订；不得以此直接建立高熵专属产物或保护机制。
- 共同入口：[[directions/ceramic-corrosion/synthesis/literature-map]]、[[directions/ceramic-corrosion/synthesis/core-argument-map]] 应使用当前 Assessment 与独立来源分组替换旧强度/共识；[[directions/ceramic-corrosion/synthesis/open-questions]] 的候选前提须随之核对。用户核心研究问题仍未确定，本页不代替选题确认。

File: directions/ceramic-corrosion/wiki/claims/Phase-Decomposition-Intergranular-Infiltration.md
---
direction_id: ceramic-corrosion
type: claim
status: active
review_status: checked
assessment: partially-supported
created: 2026-08-27
updated: 2026-09-07
source_papers:
  - "[[directions/ceramic-corrosion/wiki/papers/2024-Lu2SiO5-CMAS-1500C-In-Situ-Directional-Growth]]"
topics:
  - "[[directions/ceramic-corrosion/wiki/topics/Ceramic Corrosion]]"
methods:
datasets:
metrics:
tags:
  - claim
  - cmas
  - corrosion
  - ceramics
  - ebc
---

# Lu₂SiO₅ 相演化对晶间侵入的可能贡献

## Claim Statement

- Statement: 在本文 1500 °C 的 Lu₂SiO₅–CMAS 实验中，基体相演化及二硅酸盐相关区域可能参与晶间侵入路径的形成。
- Claim type: causal mechanism
- Assessment: partially-supported
- Review status: checked

本轮基于七篇已复核论文页的 E1–E8 进行下游证据迁移。checked 表示本页判断及边界已核查，不代表未决原文、外部转引或机制均已验证。

## Scope and Definitions

无压烧结 Lu₂SiO₅ 块体初始含 0.3 wt% Lu₂Si₂O₇；CMAS 35 mg/cm²，1500 °C/5、20、50 h；无 CMAS 对照为 1500 °C/50 h。判断涉及相演化的可能贡献，未限定为唯一或主要根源。

## Evidence Ledger

| Evidence | Role | Evidence type | Independence group / original data source | Conditions and metric | What it supports | Verification |
|---|---|---|---|---|---|---|
| [[directions/ceramic-corrosion/wiki/papers/2024-Lu2SiO5-CMAS-1500C-In-Situ-Directional-Growth#E1]] | limit | direct | 2024-Lu-initial | Fig. 1 精修 | 初始已有二硅酸盐，不能把全部二硅酸盐算作新生分解量 | checked |
| [[directions/ceramic-corrosion/wiki/papers/2024-Lu2SiO5-CMAS-1500C-In-Situ-Directional-Growth#E5]] | support | direct / author interpretation | 2024-Lu-heat-control | 无 CMAS 1500 °C/50 h；Fig. 6/7 | 相组合/邻近关系支持 2Lu₂SiO₅ = Lu₂Si₂O₇ + Lu₂O₃ 的分解解释 | checked；缺定量相平衡 |
| [[directions/ceramic-corrosion/wiki/papers/2024-Lu2SiO5-CMAS-1500C-In-Situ-Directional-Growth#E4]] | support | direct / author interpretation | 2024-Lu-corrosion | Fig. 5 截面与点分析 | 存在晶间侵入及二硅酸盐相关区域；先后顺序非实时追踪 | checked |
| [[directions/ceramic-corrosion/wiki/papers/2024-Lu2SiO5-CMAS-1500C-In-Situ-Directional-Growth#E6]] | limit | direct | 2024-Lu-heat-control | Fig. 8 局部 TEM/线扫 | 局部未见非晶膜/明显偏聚，不能排除全部晶界因素 | checked |
| [[directions/ceramic-corrosion/wiki/papers/2024-Lu2SiO5-CMAS-1500C-In-Situ-Directional-Growth#E3]]；[[directions/ceramic-corrosion/wiki/papers/2024-Lu2SiO5-CMAS-1500C-In-Situ-Directional-Growth#E7]] | limit | direct / cited prior work | 2024-Lu-corrosion；2019-corrosion | 原位选帧及 219 μm 最深渗透 | 析出时序冲突；与 2019 约 50 μm 衰退层不直接可比 | partial |

同组原始数据的多种表征或多篇转引不重复计数。Verification 中的 partial/pending 保留对应证据的未决，不被页面 checked 覆盖。

## Assessment Rationale

无 CMAS 热处理对照和侵入形貌为作者机制提供部分支持；缺少初始杂相梯度、取向控制、同位置路径追踪及分解量测定，尚不能确立优先侵蚀次序或量化贡献。产物排列通路与其他晶界因素也未排除。

## Challenging or Limiting Evidence

有/无 CMAS 条件对照可 qualitative-only 支持相演化解释，不能当作独立控制了所有杂相和取向的因果试验。219/50 μm 跨研究 not-directly-comparable，不保留四倍劣化。单个 Lu 结果不证明全部 RE 或高熵样品同样分解。

## Use in Synthesis or Review

- Safe wording: Lu₂SiO₅ 的 1500 °C 热处理对照显示支持分解解释的相组合，结合 CMAS 晶间侵入形貌提示相演化可能参与侵蚀；其独立贡献与优先侵蚀过程尚待验证。
- 使用边界：仅作为待验证解释、研究限制或候选问题使用，不得作为已成立前提组织大纲。

## Revision History and Downstream Review

- 2026-09-07：保留原路径和正确证据，替换旧 Claim/Confidence；撤回初始完全纯相、TEM 排除全部晶界因素、分解为唯一主因、二硅酸盐全由本次分解新生及温度劣化四倍。
- 本轮更新：本 claim、其余七项 claim 及索引/维护记录；未重写 gap、topic 或综合页正文。
- 下游待复核：[[directions/ceramic-corrosion/wiki/gaps/CMAS-Corrosion-Data-1500C]] 与 [[directions/ceramic-corrosion/synthesis/review-outline]] 的普遍分解主线、[[directions/ceramic-corrosion/synthesis/research-positioning]] 的高熵必然抑制分解前提待修。
- 共同入口：[[directions/ceramic-corrosion/synthesis/literature-map]]、[[directions/ceramic-corrosion/synthesis/core-argument-map]] 应使用当前 Assessment 与独立来源分组替换旧强度/共识；[[directions/ceramic-corrosion/synthesis/open-questions]] 的候选前提须随之核对。用户核心研究问题仍未确定，本页不代替选题确认。
