Repository: neuhanxiaobo1/Claude-wiki

# ResearchWiki / AI 论文知识库系统
> ResearchWiki is a local paper knowledge-base framework powered by Codex / LLM Agent, Obsidian, and Zotero. It turns scattered PDFs and Zotero records into a maintainable Markdown Wiki for literature review, research gap analysis, positioning, and academic writing.
>
> ResearchWiki 是一个基于 Codex / LLM Agent + Obsidian + Zotero 的本地论文知识库系统，用于将零散 PDF / Zotero 条目转化为可持续维护、可交叉引用、可用于文献综述、research gap 分析和选题定位的 Markdown Wiki。

一句话概括：

> 把论文从“收藏夹”变成“可持续生长的研究 Wiki”。

## 项目来源声明 / Attribution

本项目基于 GitHub 开源项目 [ResearchWiki](https://github.com/jiawei601/ResearchWiki) 建立，在此感谢原作者 [jiawei601](https://github.com/jiawei601) 的工作。本项目沿用原项目的整体框架、智能体工作流与 [MIT 许可证](./LICENSE)，并根据个人研究需要做了调整。

## What This Project Is / 项目定位

ResearchWiki 不是传统文献管理器，也不是普通 RAG 问答工具。它是一个本地 AI 论文知识库框架：让 Codex / LLM Agent 按稳定规则读取论文、生成结构化页面、维护 Obsidian 双链，并持续积累 topic、method、claim、gap、synthesis 和 review。

它的目标是帮助你：

- 从 Zotero / PDF 中读取论文；
- 生成结构化论文卡片；
- 抽取 topic、method、claim、gap；
- 持续更新 Markdown Wiki；
- 支持文献综述、研究定位和 research gap 分析；
- 让 LLM 成为“论文证据管家 + Wiki 维护者 + 综述助手 + Gap 分析助手”。

ResearchWiki 不会替代研究者判断。用户负责选择文献、提出问题、判断研究方向；Codex / Agent 负责整理、链接、记录、更新和检查。

## Why This Project Exists / 为什么需要它

常见论文管理方式各有短板：

- Zotero 适合收藏和引用，但不负责深度结构化；
- 普通聊天记录容易丢失，难以长期复用；
- 单篇 PDF 摘要不能自然形成跨论文积累；
- RAG 每次都像重新检索，缺少稳定的研究脉络；
- 文献综述真正困难的是跨论文比较、claim 证据、gap 识别和研究定位。

ResearchWiki 解决的问题是：

```text
把论文从“收藏夹”变成“可持续生长的研究 Wiki”。
```

## Core Idea / 核心思想

ResearchWiki 使用三层结构：

1. `D/raw/`：原始资料层，保存 PDF、Zotero 导入记录、附件、笔记等。
2. `D/wiki/`：结构化知识层，保存 papers、topics、methods、claims、gaps、reviews。
3. `memory/` + `agents/` + `templates/`：规则层，约束 Codex 如何执行任务。

核心原则：

- 论文卡片不是终点；
- topic、method、claim、gap 是跨论文连接的基本节点；
- synthesis、review 和 research positioning 是知识库真正发挥作用的位置；
- 所有重要判断必须可追溯到具体原文证据，并保留条件、指标和不确定性；
- 不确定内容必须标注为 `待确认`、`待核查` 或 `AI 推断`。

## Core Workflow / 核心工作流

```mermaid
flowchart TD
    A["Zotero Collection<br/>指定文献集合"] --> B["import_zotero.md<br/>生成候选清单"]
    B -->|已有明确入库授权| C["pdf_read_agent.md<br/>新入库 / 完整复核 / 局部修订"]
    L["已知 PDF / 附件 / 缓存 / 已有页面"] --> C
    C --> D["D/wiki/papers<br/>论文卡片"]
    D -->|明确关系且属于本轮范围| E["D/wiki/topics / methods<br/>主题与方法"]
    D -->|证据与任务需要| F["D/wiki/claims / gaps<br/>限定判断与候选问题"]
    E --> G["synthesis_agent.md<br/>literature map"]
    F --> H["gap_agent.md<br/>open questions / positioning"]
    G --> I["review_agent.md<br/>review outline"]
    H --> I
    I --> J["lint_agent.md<br/>健康检查"]
    J --> K["memory / log<br/>维护记录与当前任务"]

    style B fill:#eef2ff,stroke:#4f46e5,stroke-width:2px
    style C fill:#ecfeff,stroke:#0891b2,stroke-width:2px
    style H fill:#fff7ed,stroke:#ea580c,stroke-width:2px
    style J fill:#fef3c7,stroke:#d97706,stroke-width:2px
```

### Workflow Contract / 流程契约

按本轮任务选择步骤，不要求每次执行整条链：

1. **候选清单**：需要从指定 collection 选论文时使用 import_zotero；只要清单就止于清单。
2. **阅读或修订**：已知论文、PDF、缓存、附件或已有页直接进入 pdf_read_agent；复用已明确的对象与授权。
3. **关联维护**：只更新有明确关系且属于本轮范围的页面，其余受影响论断记录待复核。
4. **综合与写作**：按用户问题核对证据和可比性，再生成综合、候选 gap 或大纲，不按论文数量强制产出。
5. **检查**：按范围分开检查结构、证据和流程；结构通过与 processed 均不代表科学结论已核实。

## Quick Start / 快速开始

### Step 0: Clone / 克隆项目

```bash
git clone <你要使用的仓库地址> ResearchWiki
cd ResearchWiki
```

### Step 1: Open In Agent IDE / 用 Codex 打开项目

用 Codex、Cursor、VS Code、Claude Code 或其他 Agent IDE 打开项目目录。也可以把该目录作为 Obsidian vault 打开。

### Step 2: Select Direction / 选择或创建研究方向

先按根AGENTS选择已有方向或新建方向；D是所选方向根。首次配置时按需编辑：

```text
D/memory/project_profile.md
memory/tag_taxonomy.md
memory/term_aliases.md
```

首次使用填写已确定的信息；已有项目复用配置，未确定的研究问题可保留待确认：

- 研究领域；
- 研究目标；
- 纳入和排除范围；
- Zotero 设置；
- 输出语言和引用偏好；
- 初始标签和术语别名。

### Step 3: Connect Zotero / 连接 Zotero

需要从 collection 选论文且当前 Zotero 插件/connector 可用时，可以指定集合；使用已知本地来源可跳过此步：

```text
请按照 ResearchWiki 项目规则，调用 agents/import_zotero.md，从 Zotero collection「我的研究方向」中生成候选论文清单。
```

### Step 4: Ingest First Paper / 入库第一篇论文

从具体候选清单选择一篇论文，或直接指定已知对象；已有明确入库授权不再重复确认：
```text
请按 agents/pdf_read_agent.md 入库 D/raw/zotero_imports/我的研究方向/import_plan.md 中编号 1 的论文。
```

也可以直接读取本地 PDF：

```text
请调用 agents/pdf_read_agent.md，读取 D/raw/papers/example-paper.pdf 并完成单篇论文入库。
```

## File Structure / 文件结构

```text
ResearchWiki/
├── AGENTS.md / CLAUDE.md
├── index.md / log.md / inbox.md   # 公共导航与维护
├── agents/                       # 通用任务流程
├── templates/                    # 公共模板与新方向骨架
├── memory/                       # 公共底线、用户默认、注册表与恢复机制
├── docs/                         # 使用说明与架构记录
├── shared/                       # 可借鉴资源导航
└── directions/
    └── <direction_id>/
        ├── AGENTS.md / index.md / log.md / inbox.md
        ├── memory/               # 方向profile、扩展、当前任务与词表
        ├── raw/                  # papers、notes、assets、zotero_imports
        ├── wiki/                 # papers、topics、methods、claims等
        ├── synthesis/            # 本方向综合与写作
        └── docs/                 # 研究报告与历史
```

本库不在根目录保存方向raw/wiki/synthesis。方向专用模板仅在实际需要时放入该方向templates。

File: directions/ceramic-corrosion/wiki/papers/2019-RE2Si2O7-CMAS-1300-1500C.md
---
direction_id: ceramic-corrosion
type: paper
title: Corrosion of RE2Si2O7 (RE=Y, Yb, and Lu) environmental barrier coating materials by molten calcium-magnesium-alumino-silicate glass at high temperatures
year: 2019
authors: [Zhilin Tian, Xiaomin Ren, Yiming Lei, Liya Zheng, Wanrong Geng, Jie Zhang, Jingyang Wang]
venue: Journal of the European Ceramic Society
status: processed
review_status: checked
group_origin: internal
group_origin_basis: "Existing complete authors metadata includes Tian Zhilin or Zhilin Tian; user-defined grouping, not a new full-text review"
group_origin_checked: 2026-09-09
created: 2026-09-08
updated: 2026-09-08
source: Zotero V3N9RG9C PDF and MinerU 9636/full.md
source_version: ARTICLE IN PRESS PDF, 10 pages
zotero_collection: 田老师
zotero_item_key: 42UX6GZL
zotero_attachment_key: V3N9RG9C
doi: 10.1016/j.jeurceramsoc.2019.05.036
topics:
  - "[[directions/ceramic-corrosion/wiki/topics/Ceramic Corrosion]]"
gaps:
  - "[[directions/ceramic-corrosion/wiki/gaps/CMAS-Corrosion-Data-1500C]]"
  - "[[directions/ceramic-corrosion/wiki/gaps/Cooling-Precipitation-Coating-Integrity]]"
tags: [paper, ceramics, corrosion, cmas, ebc]
---

# Corrosion of RE₂Si₂O₇ (RE=Y, Yb, and Lu) by CMAS at high temperatures

## Metadata and Sources

- Citation：Zhilin Tian, Xiaomin Ren, Yiming Lei, Liya Zheng, Wanrong Geng, Jie Zhang, Jingyang Wang. Journal of the European Ceramic Society 39(14) (2019), 4245–4254；DOI 10.1016/j.jeurceramsoc.2019.05.036。
- 田老师 #23：42UX6GZL/V3N9RG9C；本轮MCP核对附件及书目信息。不是#36单硅酸盐，也不是其他待核JECS 2019候选。
- PDF：`C:/Users/youthcookie/OneDrive/1.Science/1.Zotero/pdf2/2019-(Journal of the European Ceramic Society)/Tian 等 - 2019 - Corrosion of RE2Si2O7 (RE=Y, Yb, and Lu) environmental barrier coating materials by molten calcium-m.pdf`。当前为ARTICLE IN PRESS，10页；下文页码均是当前PDF页序，正式排版差异未查。
- MD：`D:/shuju/zotero1/llm-for-zotero-mineru/9636/full.md`，来源JSON键与附件匹配；先读manifest定位，主文以MD阅读、关键图文回PDF。

## Reading and Verification Status

- new-ingestion；已读摘要、引言、方法、结果、讨论、结论和参考文献列表；PDF pp.2–9核对Fig.1–12、Tables1–2和Eq.(1)。
- 主文未见主要结论依赖独立补充文件；当前Zotero只有主文。Fig.11部分内耗曲线转引前文，原始曲线来源/采集条件未完全拆清；不能把三曲线全部计为本篇新增测量。
- checked限所列条件、形貌、数值/相类别及边界；内耗升温速率存在4/10 °C/min源内冲突，精确厚度端点/统计和晶界软化因果未决。

## Takeaway

γ-Y₂Si₂O₇、β-Yb₂Si₂O₇和β-Lu₂Si₂O₇在同篇名义CMAS负载30 mg/cm²、50 h的1300/1500 °C实验中呈不同腐蚀形貌：1300 °C的反应区约155/125/330 μm；1500 °C所示截面有广泛晶界玻璃、Ca分布及blister状裂纹（E1–E5）。这补充了真实的同篇两温实验，但没有建立两温统一深度的成分排名反转；内耗/局部TEM提出晶界弱化解释，不能证明独立因果或1500 °C为普适临界温度（E6–E8）。

## Research Problem and Contribution

作者比较三种二硅酸盐在两温度下的产物、反应区与晶界侵入，提出晶界工程改善高温耐蚀的方向。支持的贡献是同篇两温50 h的实际覆盖和形貌/相证据；未建立逐变量半径效应或已验证的晶界改性方案。Novelty status: not assessed；作者文献回顾不能替代本轮领域检索。

## Study Design

| Element | Details | Source |
|---|---|---|
| 材料/工艺 | γ-Y₂Si₂O₇、β-Yb₂Si₂O₇、β-Lu₂Si₂O₇；Y/Lu由单硅酸盐+SiO₂，分别1550/1850 °C、30 MPa/1 h热压；Yb由SiO₂:Yb₂O₃=2:1，1630 °C、30 MPa/1 h原位热压 | §2，p.2 |
| 暴露几何 | 8×4×8 mm³块体，约1 mm深凹坑；乙醇涂CMAS约30 mg/cm²；有限储池，非持续补给 | §2 |
| 配方/热历程 | 33CaO–9MgO–13AlO₃/₂–45SiO₂（单阳离子氧化物口径）；1200 °C/24 h制备；1300或1500 °C/50 h；10 °C/min升温及冷至1000 °C，之后炉冷 | §2 |
| 表征 | 离位SEM/EDS、XRD、TEM，动态内耗；无起裂/侵入原位时序 | §2、Fig.1–12 |
| 统计/对照 | 三组分×两温×50 h；未报告完整逐样密度/孔隙/晶粒、独立重复与层厚误差；晶型和制备温度随RE同时变化 | §2–4 |

## Key Evidence

### E1

**同篇温度覆盖｜直接方法。** 三种二硅酸盐均按上述名义负载/几何和50 h进行1300/1500 °C暴露，数据组 `2019-disilicate-corrosion`，是本文新实验，不是转引2019单硅酸盐。允许同材料两温下形貌的定性比较；不同RE的晶型、热压温度和微结构未统一，不能独立回归半径效应。作者称致密，未给出全部样品相对密度数值；不从其他论文补入>95%。§2，p.2，已核。

### E2

**1300 °C反应区｜直接截面与作者报告值。** 50 h后γ-Y、β-Yb、β-Lu反应区约155、125、330 μm（§4，p.6）。Fig.1–3的箭头指反应区范围，Fig.4为Ca/Si/RE线扫；主文没有充分定义原表面恢复、最深Ca端点、取点与统计，故称“作者反应区厚度”，不套2019单硅酸盐的精确定义。Yb的区厚小于Y，但有底部残余玻璃和裂纹；不能仅按125<155推断所有损伤/长期性能均更优。Lu反应区较厚、多孔并有晶界玻璃。已核Fig.1–4及数值；无误差/重复不补造。

### E3

**1300 °C产物与熔体｜直接相/成分观察及解释。** Fig.5与Table1：Y表面指认磷灰石及β-Y₂Si₂O₇；Yb有粗磷灰石、少量Yb₃Al₅O₁₂；Lu未检出磷灰石类反应产物，仍见β-Lu₂Si₂O₇/含Lu残余玻璃，不是未发生腐蚀。残余玻璃CaO分别21.80/23.64/30.31 mol%，REO₁.₅为6.86/3.64/3.45 mol%，均为表中氧化物归一口径，不是元素at%。Y区较细密、Yb底部有玻璃口袋；“封堵/反应减缓”是据形貌提出的作者解释，无渗透率或连续速率验证。Table1的Yb磷灰石SiO₂=47.07、REO₁.₅=41.68 mol%，不强行改成所有点精确满足理想计量。Fig.1–5、Table1，pp.2–6，已核。

### E4

**1500 °C晶界侵入与裂纹｜直接离位观察。** 50 h后三种所示截面均见晶界玻璃/孔隙和blister状裂纹，Fig.6–8的Ca面扫及Fig.10沿Top–Bottom线扫支持Ca进入所示截面深部；作者概括为贯穿试样。保留“所示截面/扫描范围广泛侵入”，不把元素线扫证明为全部三维体积饱和，也不将约1.3–1.5 mm扫描长度或样品4 mm尺寸填作原始精确侵入深度。没有与E2相同口径的1500 °C数值序列，不计算两温劣化倍数。Fig.6–10，pp.5–7，已核。

### E5

**1500 °C相类别与源内概括边界｜直接XRD/EDS。** Fig.9和Table2支持Y/Yb表面存在磷灰石，Lu未检出该类产物；残余玻璃REO₁.₅分别15.76/10.02/9.12 mol%。因此不能从§4“without precipitation”或温度二分概括写成1500 °C完全无磷灰石；表面相与晶界侵入可同时存在。未检出不证明微量相绝对不存在，EDS终态组成也不是溶解通量。Eq.(1)为4RE₂Si₂O₇+2CaO→Ca₂RE₈(SiO₄)₆O₂+2SiO₂的名义反应，不是所有样品均执行完毕的物料衡算。Fig.9、Table2、Eq.(1)，pp.6–8，已核。

### E6

**内耗/TEM与晶界弱化｜物性记录、转引及作者解释。** Fig.11显示高温段内耗上升，但各曲线终止温度不同，未形成三种材料完整1500 °C及以上内耗序列；不能以图上未测点外推定量值。§4明确Yb[6]、Lu[19]前文来源，§2同时描述本研究测量，采集/复用分工未完全说明，故不计三次独立新增测量。§2升温4 °C/min、§4写10 °C/min，PDF p.2/p.8确有冲突。Fig.12局部TEM少见晶界第二相，不能排除全部偏聚/非晶膜或证明1500 °C瞬时晶界状态。内耗上升与弱化/滑移的联系是作者结合前文提出的机制解释，缺少独立控制晶界的腐蚀对照。Fig.11–12，pp.8–9，已核。

### E7

**裂纹因果与外部对比｜直接观察/转引/解释。** 1300 °C Yb底部玻璃附近已有裂纹（Fig.2），1500 °C三种有blister形貌；不是“只有1500 °C才能出现任何裂纹”。CMAS与Yb二硅酸盐TEC差异、热应力、界面能改变及晶界弱化均是作者解释或转引，未测起裂时间、应力或独立排除冷却/制样因素。Turcer[17,18]的1500 °C/24 h结果及预加1 vol% CMAS改善损伤来自外部文献，本篇未实施改性对照；负载/时长解释其差异尚未因果验证。§3–4，pp.4、8，已核主文，不冒充外部全文已读。

### E8

**温度/半径结论的可用范围｜AI证据评价。** 同篇两温暴露支持在所测条件下腐蚀形貌改变，但仅1300、1500 °C两点不能定位临界温度或推出所有低于/高于1500 °C行为；也没有两温统一指标的RE排序。Lu未见磷灰石却有侵入，限制“产物少即耐蚀”；Y/Yb晶型及制样差异限制半径归因。Risbud[16]的热化学仍是转引，不是本文新量热；与单硅酸盐2019中的同源引用不重复计数。支持范围由E1–E7确定，机制和领域新颖性不升级。

## Findings and Interpretation

| Finding | Support | Reusable boundary |
|---|---|---|
| 有同篇1300/1500 °C、50 h对照，1500 °C所示晶界侵入/裂纹广泛 | sufficient，E1/E4 | 同材料名义条件下定性比较，不是完整定量深度反转 |
| 1300 °C的反应区/产物随材料不同 | sufficient，E2–E3 | 数值保留作者指标；晶型/制样未隔离，不统一综合优劣 |
| 高温内耗上升与晶界侵入有关 | partial，E6 | 作者机制线索；软化独立因果/临界温度不足 |
| 晶界工程已经在本篇证实改善耐蚀 | insufficient，E7 | 改性验证来自转引；本篇提出建议 |

## Conclusions for Reuse

- Retain：同篇三种二硅酸盐两温50 h形貌/相对照，1300 °C反应区报告值及1500 °C晶界玻璃和裂纹（E1–E5）。
- Narrow：晶界弱化为有物性线索的作者解释；表面磷灰石与深部侵入并存，不把温度作用写成反应完全切换（E5–E6）。
- Withdraw/pending：普适1500 °C临界值、半径排序反转、全体积精确贯穿深度、全部内耗为新实验，以及改性已验证的结论不复用（E4–E8）。
- Safe wording：Tian等在相同名义CMAS负载及50 h条件下比较三种二硅酸盐的1300/1500 °C腐蚀，观察到1500 °C时所示截面中广泛晶界玻璃与blister状裂纹；该对照提供温度相关形貌证据，但不能独立确定晶界弱化因果或普适温度阈值（E1/E4/E6/E8）。

## Relation to Existing Wiki and Downstream Review

- [[directions/ceramic-corrosion/wiki/gaps/CMAS-Corrosion-Data-1500C]]：本轮补入同篇二硅酸盐两温实验；原gap限定RETaO₄/高熵体系仍未被本篇补齐，不能泛称全库无高温对照。
- [[directions/ceramic-corrosion/wiki/papers/2024-M-YTaO4-CMAS-Grain-Boundary-Infiltration]]：本文是#17的[28]，共用软化类比但腐蚀实验对象不同；不是同一机制的两次受控验证。
- [[directions/ceramic-corrosion/wiki/papers/2019-RE2SiO5-CMAS-General-Trend]]：不同化学体系/晶型和测厚边界，不能把约330 μm与Lu单硅酸盐50 μm直接作本征抗蚀倍数。
- [[directions/ceramic-corrosion/synthesis/literature-map]]、[[directions/ceramic-corrosion/wiki/topics/Ceramic Corrosion]]同步新增覆盖；[[directions/ceramic-corrosion/synthesis/open-questions]] Q1按实际两温覆盖作最小补充。
- [[directions/ceramic-corrosion/synthesis/review-outline]]温度/路径/裂纹段、[[directions/ceramic-corrosion/synthesis/research-positioning]] P1/P2及[[directions/ceramic-corrosion/wiki/reviews/CMAS-Review-Section-1-Evaluation-and-Comparability]]后续可纳入；本轮不整篇重写，不能沿用“所有两温结果均是跨文献拼接”的过强概括（原稿只针对指定单硅酸盐，仍可保留）。

## Maintenance

已核来源、去重、Fig.1–12/Tables1–2与实际版本；不新增无依据gap。内耗速率冲突、未决与引用依赖已记录，索引、导入管理、log/error_log同步；原件/Zotero未改，未上传。


2026-09-09下游接续：本篇已正式整合至第一节正文与大纲R11–R13、P1/P2和相应Q问题。上述具体待整合事项已完成，原始证据未决仍保留；未修改本篇科学评价或重新宣称原文全核。

File: directions/ceramic-corrosion/wiki/papers/2019-RE2SiO5-CMAS-General-Trend.md
---
direction_id: ceramic-corrosion
type: paper
title: General trend on the phase stability and corrosion resistance of rare earth monosilicates to molten calcium–magnesium–aluminosilicate at 1300 °C
year: 2019
authors: Tian Zhilin; Zhang Jie; Zheng Liya; Hu Wanpeng; Ren Xiaomin; Lei Yiming; Wang Jingyang
venue: Corrosion Science
status: processed
review_status: checked
group_origin: internal
group_origin_basis: "Existing complete authors metadata includes Tian Zhilin or Zhilin Tian; user-defined grouping, not a new full-text review"
group_origin_checked: 2026-09-09
created: 2026-08-28
updated: 2026-09-06
source: D:/shuju/zotero1/llm-for-zotero-mineru/9612/full.md
source_version: ARTICLE IN PRESS PDF 与对应 MinerU 缓存；已核对来源映射
zotero_collection: 毕设 > 组内文章 > 博士 > 田老师
zotero_item_key: 9Q7A46HL
zotero_attachment_key: R6YQ3KNM
pdf_attachment_name: Tian 等 - 2019 - General trend on the phase stability and corrosion resistance of rare earth monosilicates to molten.pdf
doi: 10.1016/j.corsci.2018.12.032
topics:
  - "[[directions/ceramic-corrosion/wiki/topics/Ceramic Corrosion]]"
methods:
datasets:
metrics:
claims:
  - "[[directions/ceramic-corrosion/wiki/claims/CMAS-Corrosion-Enthalpy-RE-Radius-Trend]]"
gaps:
  - "[[directions/ceramic-corrosion/wiki/gaps/Cooling-Precipitation-Coating-Integrity]]"
  - "[[directions/ceramic-corrosion/wiki/gaps/Structure-Radius-Decoupling]]"
tags:
  - paper
  - corrosion
  - ceramics
  - cmas
  - ebc
---

# General trend on the phase stability and corrosion resistance of rare earth monosilicates to molten calcium–magnesium–aluminosilicate at 1300 °C

## Metadata and Sources

- Citation: Zhilin Tian, Jie Zhang, Liya Zheng, Wanpeng Hu, Xiaomin Ren, Yiming Lei, Jingyang Wang. Corrosion Science 148 (2019), 281–292. DOI: [10.1016/j.corsci.2018.12.032](https://doi.org/10.1016/j.corsci.2018.12.032)。出版信息已通过 Zotero 条目核对。
- Zotero: 毕设 > 组内文章 > 博士 > 田老师；item `9Q7A46HL`，attachment `R6YQ3KNM`，缓存 attachmentId `9612`。
- PDF: `C:/Users/youthcookie/OneDrive/1.Science/1.Zotero/pdf2/2019-(Corrosion Science)/Tian 等 - 2019 - General trend on the phase stability and corrosion resistance of rare earth monosilicates to molten.pdf`。
- Markdown: `D:/shuju/zotero1/llm-for-zotero-mineru/9612/full.md`；同目录 `_llm_source.json` 确认上述 item/attachment 映射，`manifest.json` 和 `images/` 提供章节及图表定位。
- 版本：当前可访问 PDF 共 12 页，页眉为 ARTICLE IN PRESS；下文“PDF p.”指该文件页序 1–12，不是正式出版页码 281–292。本次未取得正式排版版作差异比较。
- 来源使用：MD 用于正文阅读，PDF 用于关键定义、公式、数字、图表及矛盾回查；Zotero MCP complete 返回未截断全文。preview 抽句结果不作为全文证据。

## Reading and Verification Status

- 模式：full-review；2026-09-06 对已有页面主要论断复核，保留原页面路径。
- 已读：MD 的摘要、引言、方法、结果、讨论、结论及参考文献目录；已回查 PDF 中实验条件、层厚定义、形成焓解释、光学碱度公式和比较段落。
- 已查看：Fig. 1、2、4、6、8–12，Fig. 3/5/7 的 XRD 图及 Table 1–2 的缓存图像；进一步直接查看 PDF pp. 6、7、11、12，核对原文矛盾与图轴。
- 引用溯源：Risbud 等原始论文的摘要与热化学讨论已核对；其他被引原文、补充材料及视频未作完整阅读，本页不声称已核查。
- `checked` 仅覆盖本页明确保留的结果、解释层级及边界，不表示作者所有机制成立，也不表示旧下游已修复。晶型归属、原始重复数据和正式版差异等未决项见后文。

## Takeaway

在本文的致密块体、C33M9A13S45、1300 °C 条件下，八种 RE₂SiO₅ 的 50 h 衰退层厚度总体随 RE 离子半径减小而变薄；Tm/Yb/Lu 组的层较薄，并在延长至 100 h 后仍有残余 CMAS（E1–E3）。这是限定条件下的实验趋势；形成焓解释与光学碱度关联不能升级为已验证的普适因果或定量预测，更不能直接用于证明其他温度、晶型或涂层体系的性能排序（E5–E8）。

## Research Problem and Contribution

论文比较 RE 种类对单硅酸盐与 CMAS 反应产物、截面形貌和衰退层厚度的影响，并应用光学碱度辅助解释化学反应性。可确认的贡献是八种成分的同温度比较及其中五种的延时观察；未进行首创性检索，撤回旧页“首次提出”“最早证据”等优先权表述。本文引文 [21] 已涉及光学碱度与 CMAS，不能将本文应用该方法写成首次发明此类判据。

## Key Evidence

### E1

**实验设计与指标定义｜本文方法。**

- 八种致密块体：Tb、Dy、Ho、Er、Y、Tm、Yb、Lu 单硅酸盐；粉体 1550 °C/1 h 合成，1600 °C/1 h/30 MPa、流动 Ar 热压，密度均大于理论密度的 95%。
- CMAS 配方为 33CaO–9MgO–13AlO₁.₅–45SiO₂，计量口径是**单阳离子氧化物单元的摩尔百分数**，不能直接写成 13 mol% Al₂O₃。样品约 4 × 8 × 8 mm³，凹坑直径 2.8 mm、深约 1 mm，表面 CMAS 负载 30 mg/cm²。
- 八种均做 1300 °C/50 h；100 h 仅 Er、Y、Tm、Yb、Lu。升温 10 °C/min，冷却至 1000 °C 时为 10 °C/min，之后炉冷。腐蚀采用箱式炉；不能把热压的 Ar 气氛移作腐蚀气氛。
- 衰退层厚度：从溶解前沿到玻璃中含磷灰石层的顶部。它包含反应产物层，**不是最深渗透距离，也不等同于原始基体净消耗深度**。
- 定位/核查：§2、Fig. 1，PDF p. 2；MD 与 PDF 文本核对。凹坑为有限熔体储池，不是持续外加新鲜 CMAS 的开放系统。

### E2

**层厚与半径趋势｜截面测量及图示结果。**

- Fig. 11 的 50 h 数据覆盖八种成分；100 h 数据覆盖 E1 所列五种。作者描述为近似线性关系；图显示总体趋势，未给出回归方程、拟合优度或显著性检验。
- Lu₂SiO₅ 的衰退层厚度由正文报告约 50 μm（50 h）与约 79 μm（100 h）。其他成分不从图上估读后伪装为原始精确数据。
- 图中存在误差棒，但当前正文/图注未说明其统计定义、测量点数与独立样品重复数；不能据此宣称所有相邻成分差异均显著。
- 100 h 并非腐蚀停止：Fig. 11 中 Tm 等的层厚增加不能一概简化为“仅略增”；两时点不足以建立稳定速率或寿命规律。
- 定位/核查：§4，PDF pp. 7、9 的 Lu 数值及 p. 11 Fig. 11；已查看原 PDF 图。
- 支持程度：对本实验的总体关联支持充分；对严格线性定律、普适排序和独立半径因果支持不足。组成与其他材料属性可能共同变化。

### E3

**反应区及残余熔体｜离位 SEM/EDS 观察；反应速率为作者解释。**

- 50 h：Tb/Dy/Ho 组有较厚、多孔反应区；Er/Y 居中；Tm/Yb/Lu 组界面见连续薄磷灰石层且残余 CMAS 较多。后者的“未见明显孔洞”仅限所示 50 h 截面。
- 100 h：Er/Y 的所示截面不再见明显残余 CMAS，Tm/Yb/Lu 仍有残余；Fig. 10 的 Tm 反应区可见孔洞，不能把 50 h 的形貌推广到全部时长。
- 作者据此认为小半径组反应较缓和。本次评价：残余熔体与较薄层相符，但熔体成分演化、传质与反应层作用未被独立拆分；不能证明长期完全阻挡或无限持续抗蚀。
- 定位/核查：§3–4；Fig. 2、4、6、8、9、10；Table 1；已看缓存截面、元素线扫和示意图，PDF pp. 6、11 再核对。
- EDS 的线扫信号及有限截面不能排除所有晶界渗透；文中关于磷灰石晶界非晶通道的讨论还转引 [2,16]，不属于本文独立直接表征该通道。

### E4

**产物鉴定｜作者基于 XRD/EDS 的物相指认。**

| 50 h 样品 | 图中指认的产物 | 定位 |
|---|---|---|
| Tb、Dy、Ho | Ca₂RE₈(SiO₄)₆O₂；CaAl₂Si₂O₈ | Fig. 3(d–f)，PDF p. 5 |
| Er | Ca₂Er₈(SiO₄)₆O₂；Er₃Al₅O₁₂ | Fig. 5(c)，PDF p. 7 |
| Y | Ca₂Y₈(SiO₄)₆O₂；CaAl₂Si₂O₈ | Fig. 5(d)，PDF p. 7 |
| Tm、Yb、Lu | Ca₂RE₈(SiO₄)₆O₂；RE₃Al₅O₁₂ | Fig. 7(d–f)，PDF p. 9 |

- 已逐项查看缓存 XRD 图例并与 §3 对照。Table 1 的 EDS 组分用于辅助识别，不能把每个测点都说成精确满足理想化学计量。
- Er 属于本文的中间组，不能为归纳石榴石产物而将其改成第三组。“铝酸盐石榴石”可保留为本文物相指认；不据图中未标某相就断言绝对不存在，也未据此完成其他论文的物相争议复核。
- 这些是冷却后表征，不能直接确定每种晶体究竟在保温还是冷却阶段形成。
- 原文个别化学式/图注有排印问题，例如 §3 的钙长石式与图例不一致；此表采用相应 XRD 图例并说明定位，不改动原文。

### E5

**光学碱度｜基于转引参数的计算与作者相关性解释。**

- Eq. (1)：Λ = ΣPᵢΛᵢ，其中 Pᵢ 是各氧化物贡献的氧离子比例，不是任意组分摩尔分数。RE₂O₃ 参数转引 [22]，CMAS 的 Λ=0.63 标引 [21]。
- Table 2 的 ΔΛ（RE₂SiO₅–CMAS）：Tb 0.134，Dy 0.129，Ho 0.129，Er 0.119，Tm 0.110，Yb 0.098，Lu 0.094；**没有 Y 一行，Dy 与 Ho 相同**。
- 作者限定为以化学因素作粗略筛选，适用于本文反应机制/产物较相近的比较；不是腐蚀深度或速率的定量预测模型，也没有独立外部验证。
- 定位/核查：§4、Eq. (1)，PDF p. 7；Table 2，p. 11；已核对 PDF 公式及表格。可保留大体同向的关联，撤回八种全覆盖、严格线性唯一排序及普适预测表述。

### E6

**形成焓｜转引 + 跨化学组成外推，不是本文量热。**

- 本文 §3–4 援引 Risbud [15]，再以结构相近为由把 RE₉.₃₃(SiO₄)₆O₂ 的趋势外推到含 Ca 的 Ca₂RE₈(SiO₄)₆O₂，并用于解释小半径组较缓和的反应。
- 已查 Risbud 原始论文（2001）：对象为 La/Nd/Sm/Gd 的无 Ca 氧磷灰石，氧化物基准形成焓随半径减小趋于较不放热；并非本文 Tb–Lu 含 Ca 产物的直接量热，且“更吸热”不等于形成焓已经为正。[原始论文，摘要及 pp. 2782–2783 讨论](https://peterlu.org/pdf/publications/2001/JMaterRes_16_2780_2001.pdf)
- **来源内部矛盾保留**：当前 PDF p. 6 说半径减小趋于更吸热，p. 7 又写形成焓随半径增大而增加，并据此称更稳定；p. 4 也有方向措辞问题。PDF 可见这些表达，不能归咎于 MD OCR，亦不能悄悄统一成单一数值趋势。参考文献 [15] 在当前 PDF p. 12 写 2011，与原始论文的 2001 不同。
- 支持程度：可作为作者的候选热化学解释；不足以确认含 Ca 产物的完整形成焓序列，更不足以单独证明 CMAS 反应自由能、动力学或半径因果。外部量热不能与本文转引重复计为两次独立热化学实验。

### E7

**裂纹与剥落｜离位形貌 + 作者热应力解释。**

- 截面中存在衰退区下方基体裂纹；作者将其解释为刚度、热膨胀失配引起冷却热应力并可能导致剥落。
- 本文没有原位裂纹起始时刻、应力实测或定量计算，也未独立排除切割/制样等影响。因此保留“观察到裂纹，作者提出冷却热应力解释”，撤回“直接证明冷却析出致裂/剥落”和“最早证据”。
- 定位/核查：§4，PDF pp. 5–6；Fig. 2、4、6、10。已核对截面及相关文字；机制支持程度为部分支持，不等于现象不存在。

### E8

**与其他材料比较｜本文结果与外部文献汇编。**

- Fig. 12 的温度、时长不同，正文/图注称衰退层厚度，实际纵轴写 infiltration depth。这个指标不一致也存在于原 PDF p. 12。
- 作者据该汇编提出 Tm/Yb/Lu 单硅酸盐可与 Gd₂Zr₂O₇ 相当或更好。本次仅保留为作者的筛选建议；未核对被引研究的测厚定义、材料形态和负载前，不作统一性能排名。
- 本文 Lu 的约 50 μm 不因其他论文也出现“50 μm”就成为独立复现；还需核对对照来源及指标，不能直接算温度效应倍数。
- 定位/核查：§4，PDF pp. 7、9；Fig. 12，p. 12。已核对原图与文字，跨文献直接定量比较资格尚未建立。

## Conclusions for Reuse

- **保留**：E1–E3 支持本文条件下的小半径组总体衰退层较薄，以及五种成分延长到 100 h 后仍继续演化；E4 支持所列离位产物指认。
- **收窄**：近似线性改为作者描述的总体趋势；OB 为粗筛相关指标（E5）；形成焓和冷却热应力分别保留为有边界的作者解释（E6、E7）。
- **撤回**：首次提出 OB、普适半径规律、与其他材料直接统一排名、相同 50 μm 构成独立验证、已证明 X1/X2 趋势翻转、已确认冷却析出致裂（E2、E5–E8）。
- 可用于综述的表述：Tian 等在固定 CMAS 配方与 1300 °C 块体实验中观察到 RE₂SiO₅ 衰退层厚度与 RE 半径的总体关联；这一结果提供成分筛选线索，但不能单独确立跨晶型、温度和材料体系的统一机理。

## Limitations and Open Questions

- 本文实验只覆盖 1300 °C；这是研究范围，不等于作者明确提出“≥1500 °C 领域数据空白”，也不证明当前领域无人研究。
- 本次未从本文确认八种样品各自 X1/X2 归属；不能凭半径或旧摘要补齐。另一篇 JECS 2019 的原始数据、晶型与测厚定义未在本轮复核，因此撤回本页“已证实晶型依赖翻转”的结论，保留为待比较问题。
- 缺少原始重复测量、误差棒定义、动力学序列和热应力验证；不据此否定全部观察，但不作显著性、长期寿命或定量因果推断。
- 正式出版版与当前 ARTICLE IN PRESS 的措辞/图表差异未查；本页记录的是实际读取版本。
- Field gap：未做限定范围的新颖性检索，本轮不新建确定的领域 gap。

## Downstream Review

以下页面仅检查到与本次修正直接相关的论断，**尚未更新，也不能继续照旧作为确定依据引用**。本轮只改源论文页与维护记录。

| 页面 | 受影响论断与后续处置 |
|---|---|
| [[directions/ceramic-corrosion/wiki/claims/CMAS-Corrosion-Enthalpy-RE-Radius-Trend]] | “六篇独立支持”、三重证据、OB 线性预测及半径普适因果须按 E2/E5/E6/E8 重评；本文转引不新增独立量热数据 |
| [[directions/ceramic-corrosion/wiki/claims/Garnet-Product-RE2SiO5-CMAS]] | 本文 Er/Tm/Yb/Lu 铝酸盐相指认可保留；“不含 Si”等实际成分绝对判断及与高熵产物的比较须另核，不能仅靠理想式 |
| [[directions/ceramic-corrosion/wiki/gaps/Structure-Radius-Decoupling]] | X1/X2 翻转前提尚未确立；需另查晶型、原文和可比性 |
| [[directions/ceramic-corrosion/wiki/gaps/Cooling-Precipitation-Coating-Integrity]] | 本文是离位裂纹及作者解释，不能作为“最早直接冷却损伤证据” |
| [[directions/ceramic-corrosion/wiki/gaps/CMAS-Corrosion-Data-1500C]] | 本文单温度范围可保留，“作者明确指出 ≥1500 °C 空白”须撤回/核查 |
| [[directions/ceramic-corrosion/wiki/topics/Ceramic Corrosion]] | 使用本文支持普适热力学共识、晶型翻转或跨体系排序的段落须重评 |
| [[directions/ceramic-corrosion/synthesis/literature-map]] | 比较矩阵中的统一指标、独立性与 strong 评价须重评 |
| [[directions/ceramic-corrosion/synthesis/core-argument-map]] | 由本文支撑的普适主线和晶型翻转不能视为已确立前提 |
| [[directions/ceramic-corrosion/synthesis/review-outline]] | “1300 °C 公理”及依赖该前提的大纲结构须在证据复核后调整，不能仅加免责声明 |
| [[directions/ceramic-corrosion/synthesis/open-questions]] | 半径/结构翻转与温度比较问题的前提须重核 |
| [[directions/ceramic-corrosion/synthesis/research-positioning]] | 由普适半径规律推出的定位依据暂不能确定使用；不代表用户已选定方向 |

另发现 [[directions/ceramic-corrosion/wiki/gaps/High-Throughput-Screening-Transfer]] 用 #36 作二硅酸盐/待入库编号，和本页已确认身份不符；需按清单身份核对，不能仅靠编号建立关系。

## Revision Record

2026-09-06：保留题名、作者、DOI、样品/条件及正确观察，补实际 PDF/MD 来源和覆盖；以 E1–E8 替换原来混合结果、解释和跨论文判断的重复总结。撤回或限定项见 Conclusions for Reuse；原始资料与其他六篇论文未修改，操作与错误记录同步至 log/error_log。

File: directions/ceramic-corrosion/wiki/papers/2022-High-Entropy-RE2SiO5-CMAS-EBC.md
---
direction_id: ceramic-corrosion
type: paper
title: (Ho0.25Lu0.25Yb0.25Eu0.25)2SiO5 high-entropy ceramic with low thermal conductivity, tunable thermal expansion coefficient, and excellent resistance to CMAS corrosion
year: 2022
authors: Chen Zhilin; Tian Zhilin; Zheng Liya; Ming Keyu; Ren Xiaomin; Wang Jingyang; Li Bin
venue: Journal of Advanced Ceramics
status: processed
review_status: checked
group_origin: internal
group_origin_basis: "Existing complete authors metadata includes Tian Zhilin or Zhilin Tian; user-defined grouping, not a new full-text review"
group_origin_checked: 2026-09-09
created: 2026-08-23
updated: 2026-09-07
source: Zotero I929AL9M 英文 PDF；10119/full.md 对应英文正文
source_version: Journal of Advanced Ceramics 11(8), 1279–1293；15 页英文正文
zotero_collection: 毕设 > 组内文章 > 博士 > 田老师
zotero_item_key: 8IPQUSQL
zotero_attachment_key: I929AL9M
pdf_attachment_name: Chen 等 - 2022 - (Ho0.25Lu0.25Yb0.25Eu0.25)2SiO5 high-entropy ceramic with low thermal conductivity, tunable thermal 1.pdf
doi: 10.1007/s40145-022-0609-z
topics:
  - "[[directions/ceramic-corrosion/wiki/topics/Ceramic Corrosion]]"
claims:
  - "[[directions/ceramic-corrosion/wiki/claims/CMAS-Corrosion-Enthalpy-RE-Radius-Trend]]"
  - "[[directions/ceramic-corrosion/wiki/claims/Garnet-Product-RE2SiO5-CMAS]]"
  - "[[directions/ceramic-corrosion/wiki/claims/High-Entropy-RE2SiO5-Multi-Objective-Design]]"
gaps:
  - "[[directions/ceramic-corrosion/wiki/gaps/CMAS-Corrosion-Data-1500C]]"
tags:
  - paper
  - corrosion
  - ceramics
  - cmas
  - ebc
---

# (Ho0.25Lu0.25Yb0.25Eu0.25)2SiO5 high-entropy ceramic with low thermal conductivity, tunable thermal expansion coefficient, and excellent resistance to CMAS corrosion

## Metadata and Sources

- Citation：Zhilin Chen, Zhilin Tian, Liya Zheng, Keyu Ming, Xiaomin Ren, Jingyang Wang, Bin Li. Journal of Advanced Ceramics 11(8) (2022), 1279–1293. DOI：[10.1007/s40145-022-0609-z](https://doi.org/10.1007/s40145-022-0609-z)。
- 本轮通过 Zotero MCP 核对 item `8IPQUSQL` 的三份 PDF；`I929AL9M`（1.pdf）为英文原件，`DMBMXKHX`（2.pdf）为中文译文，`DQTEV4JP`（无数字后缀）为中英混排。后二者不是补充材料。
- 主 PDF：`C:/Users/youthcookie/OneDrive/1.Science/1.Zotero/pdf2/2022-(J Adv Ceram)/Chen 等 - 2022 - (Ho0.25Lu0.25Yb0.25Eu0.25)2SiO5 high-entropy ceramic with low thermal conductivity, tunable thermal 1.pdf`，15 页。
- 缓存根目录：`D:/shuju/zotero1/llm-for-zotero-mineru/`；`10119/full.md` → I929AL9M 英文，`10117/full.md` → DQTEV4JP 混排，`10121/full.md` → DMBMXKHX 中文。三份 _llm_source.json 与 manifest 已核。
- 本轮没有取得独立补充材料，也未发现正文主要论证必须依赖某个补充编号；不能以译文充当“补充 x2”。

## Reading and Verification Status

- 模式：full-review；2026-09-07 完成已有主要结论复核与源页修订。
- 已读英文 MD 摘要、引言、方法及结构部分；结果、机制、结论及参考文献目录以英文 PDF 续读/回查。译文仅核对来源与开头，不计为独立证据。
- 视觉核对 PDF pp. 3、4、6、8–13：方法公式、粉体/块体 XRD、热物性曲线、XPS、畸变表、压痕、腐蚀 XRD/截面/EPMA 和多指标比较图（重点 Fig. 4、7–15，Tables 5–7）。Table 1/2/3/4 的文字与数值亦已读。
- checked 限于本页声明的证据范围；腐蚀测量端点的完整操作定义、统计重复、石榴石精确化学式、缺陷浓度及因果解释仍有逐项未决。参考文献原文未在本轮全面复核。

## Takeaway

该四元样品兼具较低的推算热导和接近所引 SiC 范围的热膨胀系数，但其烧结块体含少量二硅酸盐杂相（E1–E4）。1300 °C/20 h 下的作者所称渗透深度为 **125.4 ± 8.7 μm**，低于 Ho/Eu、高于 Lu/Yb，属于性能折中，不是全面优于单组元（E6）。石榴石型相有 XRD 与成分线索支持，精确通式和优先权未得到充分确认；元素分工、氧空位和负 Grüneisen 声子贡献保留为解释（E3/E4/E7/E8）。

## Research Problem and Contribution

作者依据既有单组元性能选择 Ho/Lu/Yb/Eu，尝试兼顾隔热、热膨胀和 CMAS 抗性。可确认贡献是这一具体等摩尔组成的制备及多性能表征，不能由一组配方证明各元素贡献已独立分离或熵稳定机制已成立。引言 [23,24] 已列四元稀土单硅酸盐，撤回旧页“首次制备四元高熵单硅酸盐”；本轮不作领域优先权认定。

## Key Evidence

### E1

**样品、物相和设计｜本文实验与精修。**

- 原料氧化物 Ho₂O₃/Lu₂O₃/Yb₂O₃/Eu₂O₃/SiO₂ 按 1:1:1:1:4 摩尔比混合；1650 °C/8 h 制粉，5 MPa 单轴压制、200 MPa/15 min 冷等静压，1550 °C/12 h 烧结块体。
- 粉体 XRD/精修支持 X2、C2/c 固溶体；Rwp = 5.862%、GOF = 1.27 是拟合质量指标。**块体 Fig. 4 及 Fig. 6/Table 3 指出少量 RE₂Si₂O₇**，不能把粉体单相结论无条件转移到性能试样。
- 理论密度 6.83 g/cm³，报告孔隙率约 5%。Table 2 的 Ho/Eu 偏好 RE1、Lu/Yb 偏好 RE2 是精修模型结果，不是逐原子独立成像，也未证明随机等占位或熵稳定。
- Eu₂SiO₅ 对照为 X1、P2₁/c，而高熵及 Ho/Lu/Yb 为 X2；成分比较同时含晶型差异，不能据此隔离平均半径效应。
- 定位：§2.1–2.2、§3.1，PDF pp. 2–6、Fig. 2–6、Tables 1–3。对照材料完整制备/密度信息未统一列全，不宣称全部同微结构。

### E2

**热导｜热扩散实测 + 热容估算、孔隙校正及模型下限。**

- LFA 测热扩散率，RT–1000 °C；热导由 κ = αρcₚ（Eq. 1）得到，其中 cₚ 用 Neumann–Kopp 规律估算，并按 Eq. (2) 作全致密孔隙校正。不能统称“直接实测热导与热容”。
- Fig. 7(b) 和正文报告 1.07–1.47 W·m⁻¹·K⁻¹，600 °C 附近为 1.07；保留为该估算/校正流程的结果。Fig. 7(a) 热扩散率与 (b) 热导是不同指标，其“最低”温度范围不同。
- κmin = 0.99 W·m⁻¹·K⁻¹ 为 Clarke 模型 Eq. (3) 计算值；接近模型估计值不等于已测得绝对物理极限。模型依赖密度、模量和热容/孔隙处理，不能直接证明实际涂层隔热寿命。
- 单组元热物性曲线标引 [15,25]，属于既有数据比较，不是所有曲线均为本轮同批新测。Fig. 7 的高温回升被作者归因热辐射，不能直接当作纯晶格热导的趋势。
- 定位/核查：§2.3、§3.2，PDF pp. 3、6–7，Fig. 7、Eqs. (1)–(3)。未重新拟合原始 LFA 数据。

### E3

**Eu 价态及散射机制｜XPS 拟合、模型及作者解释。**

- Fig. 8(d) 将 1125.69/1155.49 eV 峰指认为 Eu²⁺，1134.90/1164.87 eV 为 Eu³⁺，支持表面谱中存在混合价态的作者拟合解释；未提供本轮可复算的原始谱、体相价态比例或直接氧空位浓度。
- 由 Eu²⁺/Eu³⁺ 的电荷补偿推断氧空位可能形成，是作者解释。旧页“等价取代引入氧空位”错误：此处讨论的是价态变化引起的电荷补偿，不是等价取代已直接测得空位。
- Table 4：α⁻¹ = 2550T + 953150；953150 为逆热扩散率拟合截距（单位随 α⁻¹，为 s/m²），不是缺陷浓度值。作者据简化散射模型解释温度无关项；拟合主要讨论 RT–400 °C，超过该段有辐射偏离，不外推为整个温区的定量缺陷计数。
- 质量失配、尺寸失配、晶界及其他因素并未通过独立对照完全分离。无去除 Eu/调氧分压的系统对照，不能分配各机制的确定贡献比例。
- 作者提出氧空位不会显著加速粘结层氧化，但依赖价态/迁移能解释及外部 [40] Yb₂SiO₅ 数据；本文没有直接测本高熵样品的氧扩散或粘结层氧化，不能据此确认代价已排除。
- 定位/核查：§3.2，PDF pp. 7–8，Fig. 8、Table 4、Eqs. (4)–(9)。价态观察与缺陷/服役因果分开使用。

### E4

**热膨胀与畸变｜膨胀测量、结构计算及转引机制。**

- 光学膨胀仪测量；正文/结论报告 RT–1200 °C 的 TEC 范围 (4.0–5.9)×10⁻⁶ K⁻¹，Fig. 9 展示温度依赖曲线。所比较 SiC 的 (4.5–5.5)×10⁻⁶ K⁻¹ 为转引 [41]，并非本文测量同一 SiC 基底。
- 可以说数值范围接近，不等于所有温度逐点完全匹配或已经通过涂层热循环完整性验证；TEC 的瞬时/平均口径及原始膨胀曲线没有在正文完整说明。
- Table 5/Eq. (10) 从键长计算畸变：[REO₇] 3.975‰、[REO₆] 4.499‰、[SiO₄] 2.531‰（作者表列值）。这是结构模型的畸变指标，不是直接声子测量。
- “畸变使负 Grüneisen 声子贡献增加”在正文用 may 表述并援引 [23,43]；本论文没有给该高熵组成的独立声子谱/Grüneisen 参数计算，撤回“本文 DFT 证实此链条”。
- 杂相对 TEC 影响较小的论证借用 [42] 的其他样品，不是本文高熵样品的控杂相实验，不能彻底排除其贡献。
- 定位/核查：§2.3、§3.2，PDF pp. 3、9–10，Fig. 9、Table 5、Eq. (10)。保留测量和表列计算，因果仅部分支持。

### E5

**硬度与折合模量｜局部纳米压痕。**

- 40×40 μm² 区域采集 400 个点；Fig. 10/Table 6：折合模量 149.0 ± 16.5 GPa，硬度 11.7 ± 2.1 GPa。
- 表中 Ho/Lu/Yb/Eu 模量分别 146.0/156.2/164.1/147.0 GPa；高熵均值位于其中，不是最高强度材料。折合模量不能直接改写成独立测量的杨氏模量；文中仅作近似联系。
- 400 个点不等于 400 个独立试样；± 的完整统计定义、样品间重复未明确。不用误差重叠情况下的均值差宣称统计显著。
- 较低模量可能影响热应力是设计解释，不能据压痕直接证明更高弯曲强度、断裂韧性或涂层抗剥落寿命。
- 定位/核查：§2.3、§3.3，PDF pp. 3、10，Fig. 10、Table 6。局部统计与块体/涂层服役性能分开。

### E6

**CMAS 深度比较｜本文同一名义暴露条件，有限统计与指标定义。**

- 33CaO–9MgO–13AlO₁.₅–45SiO₂，单阳离子氧化物摩尔比；CMAS 1200 °C/24 h 预处理、约 35 mg/cm² 涂覆，1300 °C/20 h。HE 与四个单组元均有该名义条件下的截面结果；不是“热物性和腐蚀所有数据均同批新测”。
- 作者所称 infiltration depth（μm）：

| 样品 | 报告值 |
|---|---:|
| Lu₂SiO₅ | 40.2 ± 3.2 |
| Yb₂SiO₅ | 75.1 ± 2.0 |
| 高熵四元 | 125.4 ± 8.7 |
| Ho₂SiO₅ | 166.5 ± 23.6 |
| Eu₂SiO₅ | 248.6 ± 14.3 |

- Fig. 12(a)/14 用截面黄线标示 d，但正文没有像 2024 文那样明确写“原始表面至最深渗透位置”的完整操作定义。保留作者指标名和图示定位，**不默认等同 2019 衰退层或 2023/2024 最深渗透深度**。
- 四个单组元报告均值的算术平均为 132.6 μm，论文给 132.6 ± 10.7 μm；HE 低 7.2 μm、约 5.4%（本轮算术核对）。原文未明确重复数、± 定义、平均误差计算或显著性检验，不由该差值确认统计显著协同，也不把算术平均当成实际混合物抗蚀试验。
- Lu < Yb < HE < Ho < Eu 的深度排序可保留为该组名义条件下的结果；HE 并未优于 Lu/Yb。温度/时长仅一组，无动力学或长期/1500 °C 结论。
- 平均半径没有独立控制：Eu 晶型、价态、占位、孔隙及杂相可能不同；旧页“平均半径 0.894 Å 恰好证明固溶体半径规律”不作为本文验证结果保留。
- 定位/核查：§2.4、§3.4，PDF pp. 3、11–13，Fig. 12/14/15。本轮复核了截面和算术，不补造测量端点或原始重复数据。

### E7

**腐蚀产物｜XRD、EPMA 的相类别支持与具体式子边界。**

- Fig. 11(b) 标出磷灰石及 Garnet 峰，并列参考衍射线；Table 7 点 B 的 Ca:RE 接近 1:4，与杆状磷灰石指认一致。石榴石型相不是只有形貌猜测，XRD 线索应保留。
- 点 C 富 Ca/Mg/Al/Si 并含 RE；作者用 may be 描述其石榴石型归属，继而提出 **(CaₓRE₃₋ₓ)(MgᵧAl_zSi₅₋ᵧ₋z)O₁₂**。未给该复杂相的独立结构精修、占位或确定 x/y/z，不能写成精确晶体化学已完全鉴定。
- 原文称 (Ca+RE):(Mg+Al+Si) 约 3:5；按 Table 7 点 C 原数核算为 33.66:66.34 ≈ 0.507，而 3/5 = 0.600。该近似偏差应记录，不能静默改数据或视其为严格化学计量吻合；也不能仅凭此否定所有 XRD 相类别线索。
- Eq. (11) 为作者提出的磷灰石反应式；Eq. (12) 的 PDF 原式写 zAl₂O₃，右侧为 Al_z，按式面计数左 2z、右 z，**一般 z 非零时 Al 未配平**（本轮代数核查）。不擅自修成另一条作者反应式，亦不把该式作为独立证实反应路径的证据。
- 撤回“RE₂SiO₅–CMAS 体系首次发现石榴石”及“只有高熵才有”。[[directions/ceramic-corrosion/wiki/papers/2019-RE2SiO5-CMAS-General-Trend]] 已有作者指认的石榴石类产物；两文具体相组成须分别核对，不能靠本篇通式建立已确定的互斥分类。
- 定位/核查：§3.4，PDF pp. 11–13，Fig. 11–13、Table 7、Eqs. (11)/(12)。相类别有支持，精确通式、生成路径和有益/有害作用证据不足；未作领域首创性检索。

### E8

**多性能“协同”及外推｜作者设计解释与本次评价。**

- Fig. 15 比较相对四个单组元平均值：渗透深度约 −5%、热导 −26%、TEC −22%、模量 −3%。它是选定指标/参考均值的展示，不是全温区统一改善幅度，更不是全指标超过最优单组元或涂层综合寿命验证。
- Lu/Yb 保抗蚀、Ho 保力学、Eu 引入空位是作者的选材逻辑；只有一组等摩尔配方，缺少逐元素去除、比例梯度或同平均化学组成的熵效应对照，不能确立独立功能分工或熵稳定因果。
- 腐蚀机理中的形成焓引自 Costa [50]，先前半径趋势引自 [12]（2019），析出速度讨论还转引 [51] 的高熵锆酸盐。本文没有直接测各 RE 析出速度，也没有测该多元磷灰石形成焓。
- 1500 °C 抗蚀、高熵是否抑制 [[directions/ceramic-corrosion/wiki/papers/2024-Lu2SiO5-CMAS-1500C-In-Situ-Directional-Growth]] 所述分解、配方优化和热循环损伤，只能列候选问题（AI 推断）；本文没测不等于全领域空白。
- 定位/核查：引言、§3.4、§4，PDF pp. 1–2、12–15，Fig. 15、References [12,15,23–25,50,51]；已核转引身份，未全面复核外部原始文献。

## Conclusions for Reuse

- **保留**：这一具体块体组成的低推算/校正热导、较低 TEC、压痕数据，以及五样品名义同条件腐蚀深度排序（E1–E6）。
- **限定**：适用性能有收益也有代价；“接近 SiC”“接近 Clarke 估计值”只对应所列指标。氧空位、声子机制及元素分工尚未被独立控制实验分离（E2–E5/E8）。
- **修正/撤回**：块体完全单相、三份附件含补充材料、所有对照均同批热物性实测、等价取代引空位、首次四元/首次石榴石、严格 3:5 验证通式、显著超平均及普适半径规律（E1–E8）。
- 可用于综述：该多元组成展示了低热导、较低 TEC 与中等 CMAS 抗性的组合，说明选材需逐指标比较；不能以“高熵协同”掩盖单组元 Lu/Yb 在本组腐蚀指标上的优势。

## Limitations and Open Questions

- 块体二硅酸盐含量、对照微结构及腐蚀端点/统计定义未完整给出；不能直接与其他论文统一拟合或排名。
- 缺陷浓度、体相 Eu 价态、声子参数及粘结层氧化没有直接验证；保留作者解释及其潜在代价。
- Table 7 比例近似及 Eq. (12) 配平问题未由原始数据/更正稿解决；石榴石精确化学组成需进一步相鉴定。
- 没有用译文充作补充材料；没有宣称读取不存在的补充表，也未完成领域 gap 检索。

## Downstream Review

本轮只修订该源页及维护记录，下列旧结论待复核，不能继续作为确定依据。

| 页面 | 具体影响 |
|---|---|
| [[directions/ceramic-corrosion/wiki/claims/High-Entropy-RE2SiO5-Multi-Objective-Design]] | 热导估算/校正、文献对照、性能代价及机制因果须分开；撤回“功能分工已独立验证” |
| [[directions/ceramic-corrosion/wiki/claims/Garnet-Product-RE2SiO5-CMAS]] | 补入 XRD 线索，收窄精确化学式及首次性；Table 7 比值/Eq. 12 不能直接当作强证据 |
| [[directions/ceramic-corrosion/wiki/claims/CMAS-Corrosion-Enthalpy-RE-Radius-Trend]] | 单配方深度排序不能证明平均半径普适因果；转引焓与 2019 数据不重复计数 |
| [[directions/ceramic-corrosion/wiki/claims/Phase-Decomposition-Intergranular-Infiltration]] | 高熵样品块体已含二硅酸盐；不能由多元化假定无杂相或熵稳定抑制分解 |
| [[directions/ceramic-corrosion/wiki/gaps/CMAS-Corrosion-Data-1500C]]、[[directions/ceramic-corrosion/wiki/gaps/High-Throughput-Screening-Transfer]] | 本文未测高温/配方梯度仅说明研究范围，领域空白和推广有效性需另核 |
| [[directions/ceramic-corrosion/wiki/topics/Ceramic Corrosion]] | 单相、产物谱、热物性来源、半径趋势及性能“协同”措辞需更新 |
| [[directions/ceramic-corrosion/synthesis/literature-map]]、[[directions/ceramic-corrosion/synthesis/core-argument-map]] | #48 不作为普适半径/高熵全面优越的独立机制证明 |
| [[directions/ceramic-corrosion/synthesis/review-outline]] | 多目标设计章节应保留收益/代价及机制层级，撤回首次性和确定声子因果 |
| [[directions/ceramic-corrosion/synthesis/open-questions]]、[[directions/ceramic-corrosion/synthesis/research-positioning]] | 高熵稳定、石榴石功能及配方优化保留为候选，不冒充已确立研究方向 |

## Revision Record

2026-09-07：将误设为 topic 的页面恢复为 paper，补齐论文元数据并清除误复制的无关关联字段；核对英文附件/缓存映射，建立 E1–E8，替换单相、性能协同、机制及石榴石通式的过强总结。保留原路径、正确数值和局部未决，原始资料及其他论文未改。

File: directions/ceramic-corrosion/wiki/papers/2023-RE2SiO5-CMAS-In-Situ-Degradation.md
---
direction_id: ceramic-corrosion
type: paper
title: In-situ observation and mechanism of calcium–magnesium–alumina–silicate (CMAS) melts-induced degradation of RE2SiO5 (RE = Tb, Dy, Ho, Y, Er, Tm, and Yb) ceramics at 1500 °C
year: 2023
authors: Tian Zhilin; Ming Keyu; Zheng Liya; Chen Zhilin; Zhou Fan; Liu Peng; Qiu Zihao; Wei Donghui; Li Bin; Wang Jingyang
venue: Journal of Advanced Ceramics
status: processed
review_status: checked
group_origin: internal
group_origin_basis: "Existing complete authors metadata includes Tian Zhilin or Zhilin Tian; user-defined grouping, not a new full-text review"
group_origin_checked: 2026-09-09
created: 2026-08-23
updated: 2026-09-06
source: Zotero 9VVGQ2M5 英文 PDF；9513/full.md 为 T33IHQL9 中英混排附件缓存
source_version: Journal of Advanced Ceramics 12(12), 2315–2330；英文正文优先
zotero_collection: 毕设 > 组内文章 > 博士 > 田老师
zotero_item_key: TLPXY39S
zotero_attachment_key: 9VVGQ2M5
pdf_attachment_name: Tian 等 - 2023 - In-situ observation and mechanism of calcium–magnesium–alumina–silicate (CMAS) melts-induced 2.pdf
doi: 10.26599/JAC.2023.9220822
topics:
  - "[[directions/ceramic-corrosion/wiki/topics/Ceramic Corrosion]]"
methods:
datasets:
metrics:
claims:
  - "[[directions/ceramic-corrosion/wiki/claims/CMAS-Corrosion-Enthalpy-RE-Radius-Trend]]"
  - "[[directions/ceramic-corrosion/wiki/claims/CMAS-Viscosity-1500C-RE-Effect-Weakening]]"
gaps:
  - "[[directions/ceramic-corrosion/wiki/gaps/CMAS-Corrosion-Data-1500C]]"
  - "[[directions/ceramic-corrosion/wiki/gaps/Cooling-Precipitation-Coating-Integrity]]"
  - "[[directions/ceramic-corrosion/wiki/gaps/High-Throughput-Screening-Transfer]]"
tags:
  - paper
  - corrosion
  - ceramics
  - cmas
  - ebc
---

# In-situ observation and mechanism of CMAS melts-induced degradation of RE2SiO5 ceramics at 1500 °C

## Metadata and Sources

- Citation: Zhilin Tian, Keyu Ming, Liya Zheng, Zhilin Chen, Fan Zhou, Peng Liu, Zihao Qiu, Donghui Wei, Bin Li, Jingyang Wang. Journal of Advanced Ceramics 12(12) (2023), 2315–2330. DOI: [10.26599/JAC.2023.9220822](https://doi.org/10.26599/JAC.2023.9220822)。
- Zotero item：`TLPXY39S`；本轮通过 MCP 核对三份 PDF 附件，均 16 页。英文正文附件为 `9VVGQ2M5`（文件名末尾 2.pdf）；`T33IHQL9`（1.pdf）为中英混排，`GIEZI8NS` 为翻译附件。
- 英文 PDF：`C:/Users/youthcookie/OneDrive/1.Science/1.Zotero/pdf2/2023-(J. Adv. Ceram.)/Tian 等 - 2023 - In-situ observation and mechanism of calcium–magnesium–alumina–silicate (CMAS) melts-induced 2.pdf`。
- MD：`D:/shuju/zotero1/llm-for-zotero-mineru/9513/full.md`；`_llm_source.json` 确认其对应 T33IHQL9，而非英文附件。混排/OCR 只作辅助，关键事实回查英文 PDF。
- 本页 PDF p. 1–16 对应印刷页 2315–2330；出版年份按卷期保留 2023。出版平台另标线上发布日 2024-01-04，二者不混用。[出版社页面](https://www.sciopen.com/article/10.26599/JAC.2023.9220822)

## Reading and Verification Status

- 模式：full-review；2026-09-06 完成现有主要结论复核及源页修订。
- 已读：MD 的来源/摘要/引言；英文 PDF 的摘要、引言、方法、结果、讨论、结论及参考文献目录。正文阅读以英文版本为准。
- 重点视觉核对：PDF pp. 4、8、9、12、13、14（Fig. 2/3、8、9/10、15、16/17、18），覆盖样品、物相、时长缺失、原位图、黏度与渗透深度趋势。
- **未读取 ESM 实体**：出版社列出 JAC0822_ESM.pdf 和 Movie S1–S3，本轮页面未提供可直接调用的附件下载链接；现有 Zotero 条目未列这些附件。正文/截图已读不等于视频已播放。S1–S3 的测量标记及视频起始时刻仍待核查。
- checked 仅表示下列已声明的正文/图示结果、解释边界与纠错完成；未决的 ESM 测量复现、视频时间核验、模型参数及跨文献比较不自动通过。

## Takeaway

本文在 1500 °C 的块体实验中报告 Ca₂RE₈(SiO₄)₆O₂ 产物及不同 RE 成分的渗透深度，并用 Ho 的升温过程和 Er 的保温/冷却观察展示熔体流失与析出行为（E1–E4）。冷却能改变最终观察到的产物形貌；但“黏度下降造成 RE 效应弱化或反转”仍是结合计算和转引对照的解释，不能视为已控制其他变量的因果结果（E5–E7）。

## Research Problem and Contribution

作者关注较高温度下 RE₂SiO₅ 与 CMAS 的相互作用及产物形成过程。可确认的贡献为七种成分的部分时长比较，以及有限样品上的原位观察；并非完整七成分 × 三时长矩阵，也不是覆盖所有 RE 的原位试验。引言已列举先前 1500 °C 工作 [28,29]，撤回“填补此前无人研究的高温空白”等绝对新颖性结论；本轮未做领域首创性检索。

## Key Evidence

### E1

**对象、条件和实际覆盖｜方法及本文表征。**

- RE = Tb、Dy、Ho、Y、Er、Tm、Yb。1550 °C/1.5 h 制粉，冷等静压 200 MPa/15 min，1550 °C/10 h 无压烧结块体；密度大于理论值 92%，晶粒约 1.6–2.9 μm。Tm/Yb 样品检出少量 RE₂Si₂O₇ 杂相，不能称全部纯相或完全同微结构。
- CMAS：33CaO–9MgO–13AlO₁.₅–45SiO₂，按该氧化物单元的摩尔口径；13AlO₁.₅ 不等于 13Al₂O₃。CMAS 1200 °C/24 h 预处理，表面涂覆 35 mg/cm²，1500 °C 马弗炉暴露。
- 5 h：七种均有结果；20 h：Dy/Ho/Y/Er/Tm/Yb，**缺 Tb**；50 h：Y/Er/Tm/Yb，**缺 Tb/Dy/Ho**。作者将缺失归因于熔体流下边缘，不补零值或推断缺失样品长期最好。
- 定位：§2、§3，PDF pp. 2–3、5、7–9；Fig. 1–12。已读英文正文与关键图示。本文未给出独立控制孔隙、杂相及熔体剩余量的完整实验设计。

### E2

**产物与形貌｜XRD/SEM/EDS 观察，晶体生长方向为作者解释。**

- 所报告样品/时长中主要产物为 Ca₂RE₈(SiO₄)₆O₂；5 h 图示覆盖七种。长六角棱柱状晶粒与增强的 (200)/(300) 峰被作者用于解释 [001] 优先生长、(100) 面优先暴露。
- 不能仅以相对峰强就当作独立取向/生长速率测量；未报告某产物也不等于排除了所有微量相。
- §3 报告部分晶粒长度可超过 400 μm，**这是产物晶粒长度，不是 CMAS 渗透深度**。
- 截面中 Dy/Ho/Y/Er 的较致密产物层及较平界面，与 Tm/Yb 的粗糙、局部伸入基体的界面形成对比。作者解释为反应层阻碍进一步溶解；这不是独立测得扩散阻断系数。
- 定位/核查：§3、§4.1；Fig. 3–9、11–14；重点查看 PDF pp. 4、8、9 的 XRD/截面。观察可保留，晶面暴露及阻碍机制按解释使用。

### E3

**升温润湿及熔体流失｜Ho₂SiO₅ 原位图，不是 Er。**

- Fig. 10 的对象是 Ho₂SiO₅：正文报告约 1310 °C 开始熔化，1330 °C 成滴，1350 °C 铺展，1405 °C 开始沿边缘流下，1475 °C 出现熔体波动。
- 作者据此解释大 RE 样品容易流失 CMAS。图证支持该 Ho 样品的形态演变与流失，不能单独建立七种成分的定量接触角排序。
- 该原位试验放置块状 CMAS，不能默认与 35 mg/cm² 涂覆暴露具有相同供液边界。流失既造成 E1 的缺测，也限制“固有抗蚀性”解释。
- 定位/核查：§3，PDF pp. 8–9、Fig. 10；图与文字已核对。Movie S1 未播放，不能报告已核验连续动态或精确起点。

### E4

**保温与冷却析出｜Er₂SiO₅ 原位图及作者报告。**

- §4.1 报告 1500 °C 保温约 1 h 后 Ca₂Er₈(SiO₄)₆O₂ 逐渐可见并长大；冷却至约 1400 °C 开始有较多约 50–100 μm 的短、水平晶粒析出。
- Fig. 15(a,b) 是 1500 °C 保温帧，但 (c) 的屏显温度是 **1223 °C**。因此“约 1400 °C 起始”来自正文对视频的描述，不能写成 Fig. 15(c) 直接显示的温度；Movie S2 未读，起始温度/时刻尚待逐帧验证。
- 1300 °C 的 Er 对照：正文说约 2.5 h 未在熔体中观察到 Ca₂Er₈(SiO₄)₆O₂；**未见可见析出不等于无溶解、无反应或界面无产物**。Fig. 15(d–f) 是选帧，其中 (f) 为冷却后的 995 °C，不能全部标为 1300 °C 保温帧；Movie S3 未读。
- 作者将冷却析出解释为 REO₁.₅ 溶解度/饱和条件随温度变化；本研究没有定量测得该溶解度曲线。可保留冷却改变可见产物的现象，不升级为七种成分均有同一起始温度、同一机制。
- 定位/核查：§4.1，PDF p. 12（2326）、Fig. 15。文字及温标已核对，视频覆盖明确未完成。

### E5

**黏度与反应速率｜FactSage 计算 + 理论解释。**

- §2.3、§4.1 与 Fig. 16 说明黏度来自 FactSage 计算。作者报告 1300 °C 计算黏度超过 1500 °C 的四倍；不是本文直接黏度测量，也不是腐蚀深度或速率的四倍关系。
- Eq. (1) ζ = A exp(−E/RT) 用于定性解释升温效应；没有拟合本文样品的活化能 E 或独立反应速率常数。
- 正文没有足够的数据库/模型设置供本轮复现黏度曲线；没有控制黏度而保持其他量不变的实验，也未测量随反应演化的熔体黏度。因此降低黏度、增加溶解度/反应速率的联合作用可作为作者解释，不能单独证明“黏度导致 RE 差异消失”。
- 定位/核查：PDF pp. 3、12–13，Fig. 16 与 Eq. (1)；原图/公式已核对。

### E6

**渗透深度与成分｜截面测量的报告结果。**

- §4.2 将渗透深度定义为**原始表面至 CMAS 渗透最深处**；操作示意见 ESM Fig. S1–S3。本轮核对定义和 Fig. 18，但未取得 ESM，尚不能复核所有测量端点与原始统计。
- Fig. 18(a) 的 5 h 曲线呈非严格单调形态：小半径端较深，但大半径端 Tb 也高于中间部分成分；不能概括为每个时点都随半径减小单调加深。
- 20/50 h 曲线覆盖不同的成分子集；Fig. 18(b) 仅比较 **Y、Er、Tm、Yb 四种**的时间变化，不是七种全覆盖。曲线显示渗透继续增加，不能说完全停止。
- 原图有误差棒，但本轮已读正文/图注未找到独立重复数、误差定义或成分差异统计检验；不把“not as significant”翻译成已作显著性检验的结论。未将图上估读数写成精确原始值。
- 定位/核查：§4.2、Fig. 18，PDF pp. 13–14；原图已看。可保留实际子集中的有限趋势；“所有大 RE 成分在 1500 °C 更优”的普遍排名证据不足，且受流失/杂相/孔隙等边界限制。

### E7

**1300/1500 °C 与热化学比较｜本文观察、既有数据和作者推断混合。**

- §4.2 的 1300 °C 成分趋势指向 [25]，即 [[directions/ceramic-corrosion/wiki/papers/2019-RE2SiO5-CMAS-General-Trend]]。该文实际测的是衰退层厚度，从溶解前沿到含磷灰石层顶部；本文称其为 infiltration depth，不能据名称直接把两个指标合并。
- 两研究还有制备方式、密度、负载（30/35 mg/cm²）、凹坑储池与流失条件、成分覆盖及时间差异。当前不足以确认“仅升温造成半径规律反转”，也不能把被转引的 1300 °C 数据再计为独立复现。
- 本文自己的 Er 1300/1500 °C 原位观察是另一个比较，范围是可见析出行为；不是七种样品同条件层厚温度实验。
- Fig. 17 是 Tb 在 1300 °C/50 h 与 1500 °C/5 h 的形貌比较，温度与时长共同改变，不能据此计算单独温度效应。
- Costa [31] 的形成焓为外部量热来源，本文没有新测形成焓。本轮确认转引身份，不对该原始量热重新作完整复核；形成焓不能单独等同腐蚀自由能或速率。
- 定位：§1、§4.1–4.2、Fig. 17、References [25,31]；PDF pp. 2、12–13、15–16；结合已复核的 2019 页 E1/E6。

### E8

**晶粒、孔隙与晶界腐蚀｜有限表征及作者排除性解释。**

- §4.3 报告 Tb/Dy/Ho/Y/Er/Tm/Yb 孔隙率分别 7.7/3.6/4.1/4.8/6.9/3.1/4.5%，认为孔隙主要孤立、晶粒差异较小，未见明显晶界腐蚀，因而影响较弱。
- 本次评价：这些是有限样本中的观察与解释，没有同成分孔隙梯度或独立三维连通性验证，不能宣称孔隙、晶粒及晶界作用已全部排除。Tm/Yb 少量二硅酸盐杂相亦应保留为可能混杂因素，不擅自认定其主导腐蚀。
- 定位/核查：§3、Fig. 1/2、§4.3，PDF pp. 3–4、14。孔隙与晶粒数值按正文记录；未把检测不到等同不存在。

## Conclusions for Reuse

- **保留**：所报告暴露条件下主要磷灰石产物及反应层形貌；Ho 升温流失；Er 保温与冷却可见产物不同；FactSage 计算黏度随温度升高而下降的结果（E1–E5）。
- **限定**：[001] 生长/晶面暴露为结合形貌和 XRD 的作者解释；冷却起始温度按正文报告且视频待核；成分排序只用于实际覆盖子集，不能跨缺测点外推（E2/E4/E6）。
- **撤回**：把 Ho 温标写给 Er；“七种 × 三时长均完整”；“1300 °C 2.5 h 无反应”；黏度实测或四倍腐蚀；已证实单调大半径优势、普适半径反转和已排除微结构影响（E1/E3–E8）。
- 可用于综述：本文表明高温 CMAS 评价需同时记录供液/流失边界与观察所处热阶段；在 Er 示例中，保温和冷却形成的可见晶粒不同。半径规律的温度变化仍需统一指标、边界条件及缺失数据后再判定。

## Limitations and Open Questions

- ESM Fig. S1–S3 与 Movie S1–S3 未读；保留测量端点、起始温度/时刻的待核查，不再写“无缺失”。
- 图示原位对象为 Ho 与 Er；不代表七种全覆盖。冷却析出影响开裂/剥落的定量证据缺失，本文不能单独证明涂层损伤因果。
- 基础 CMAS 黏度模型和实际反应后熔体性质未独立验证；测量重复性及杂相/孔隙影响未充分解耦。
- 方法向其他体系推广为候选研究问题（AI 推断）；本文未做不代表领域未做，也不能写成作者已明确验证推广有效。
- 未进行领域检索，不新建确定 gap；不由论文叙事推定用户研究方向。

## Downstream Review

本轮只改本论文页与必要维护记录。下列页面的对应论断待复核，不继续作为确定事实沿用：

| 页面 | 具体影响 |
|---|---|
| [[directions/ceramic-corrosion/wiki/claims/CMAS-Viscosity-1500C-RE-Effect-Weakening]] | 黏度应标计算；“致弱化/方向反转”需限定为解释，检查非单调曲线、缺测与跨温度指标不一致 |
| [[directions/ceramic-corrosion/wiki/claims/CMAS-Corrosion-Enthalpy-RE-Radius-Trend]] | 1300 °C 引自 2019，量热引自 Costa，不能新增独立实验计数或作为普适机制证明 |
| [[directions/ceramic-corrosion/wiki/claims/Garnet-Product-RE2SiO5-CMAS]] | 仅报道主要磷灰石不等于排除微量石榴石，不能以未提及作绝对反证 |
| [[directions/ceramic-corrosion/wiki/gaps/Cooling-Precipitation-Coating-Integrity]] | Er 冷却现象可保留；起始温度是正文报告，损伤因果及七种推广尚未验证 |
| [[directions/ceramic-corrosion/wiki/gaps/CMAS-Corrosion-Data-1500C]] | 本文有七种但时长覆盖不全，不能称完整温度/成分矩阵或证明跨体系效应 |
| [[directions/ceramic-corrosion/wiki/gaps/High-Throughput-Screening-Transfer]] | 可推广为候选问题；“作者指出推广”和“尚未推广”须查原文与检索范围 |
| [[directions/ceramic-corrosion/wiki/topics/Ceramic Corrosion]] | 高温趋势、证据独立性、微结构排除及产物形成的共识措辞需限定 |
| [[directions/ceramic-corrosion/synthesis/literature-map]] | 统一数值比较和强度评价需重审 |
| [[directions/ceramic-corrosion/synthesis/review-outline]] | 将“低黏度导致规律反转”作已证实章节前提的结构须重审 |
| [[directions/ceramic-corrosion/synthesis/open-questions]] | 半径弱化、冷却损伤及数据缺口的问题前提需重核 |
| [[directions/ceramic-corrosion/synthesis/research-positioning]]、[[directions/ceramic-corrosion/synthesis/core-argument-map]] | 已有主线中对 #47 的弱化/反转证据定位需按 E5–E7 重审 |

与 [[directions/ceramic-corrosion/wiki/papers/2019-RE2SiO5-CMAS-General-Trend]] 的来源关系已核对；本轮不改其正文，也不提前复核 2024 Lu₂SiO₅ 论文。后者与本文的“两个独立高温证据”能支持什么，需该篇复核后判断。

## Revision Record

2026-09-06：核对三份附件及 MD 的真实版本，主来源切换至英文 PDF；保留正确条件和观察，以 E1–E8 替换混合总结，修正样品串用、缺测、指标与解释层级。下游保持原页，具体影响已列出；ESM/视频未决保留，不宣称完成其核查。

File: directions/ceramic-corrosion/wiki/papers/2024-Lu2SiO5-CMAS-1500C-In-Situ-Directional-Growth.md
---
direction_id: ceramic-corrosion
type: paper
title: In-situ observation and directional growth of Ca2Lu8(SiO4)6O2 in Lu2SiO5 attacked by CMAS at 1500 °C
year: 2024
authors: Tian Zhilin; Ming Keyu; Zheng Liya; Chen Zhilin; Zhang Yingpeng; Liu Peng; Li Bin
venue: Surface and Coatings Technology
status: processed
review_status: checked
group_origin: internal
group_origin_basis: "Existing complete authors metadata includes Tian Zhilin or Zhilin Tian; user-defined grouping, not a new full-text review"
group_origin_checked: 2026-09-09
created: 2026-08-27
updated: 2026-09-07
source: Zotero JNS38XK5 英文 PDF；10149/full.md 为对应 MinerU 缓存
source_version: Surface and Coatings Technology 492 (2024) 131196；9 页英文正文
zotero_collection: 毕设 > 组内文章 > 博士 > 田老师
zotero_item_key: RLNIRS7B
zotero_attachment_key: JNS38XK5
pdf_attachment_name: Tian 等 - 2024 - In-situ observation and directional growth of Ca2Lu8(SiO4)6O2 in Lu2SiO5 attacked by CMAS at 1500 °C.pdf
doi: 10.1016/j.surfcoat.2024.131196
topics:
  - "[[directions/ceramic-corrosion/wiki/topics/Ceramic Corrosion]]"
methods:
datasets:
metrics:
claims:
  - "[[directions/ceramic-corrosion/wiki/claims/CMAS-Corrosion-Enthalpy-RE-Radius-Trend]]"
  - "[[directions/ceramic-corrosion/wiki/claims/CMAS-Viscosity-1500C-RE-Effect-Weakening]]"
  - "[[directions/ceramic-corrosion/wiki/claims/Phase-Decomposition-Intergranular-Infiltration]]"
gaps:
  - "[[directions/ceramic-corrosion/wiki/gaps/CMAS-Corrosion-Data-1500C]]"
  - "[[directions/ceramic-corrosion/wiki/gaps/Cooling-Precipitation-Coating-Integrity]]"
tags:
  - paper
  - corrosion
  - ceramics
  - cmas
  - ebc
---
# In-situ observation and directional growth of Ca2Lu8(SiO4)6O2 in Lu2SiO5 attacked by CMAS at 1500 °C

## Metadata and Sources

- Citation：Zhilin Tian, Keyu Ming, Liya Zheng, Zhilin Chen, Yingpeng Zhang, Peng Liu, Bin Li. Surface and Coatings Technology 492 (2024), 131196. DOI：[10.1016/j.surfcoat.2024.131196](https://doi.org/10.1016/j.surfcoat.2024.131196)。
- Zotero：item `RLNIRS7B` / attachment `JNS38XK5`；2026-09-07 通过本机 MCP 核对，条目仅列此 PDF，未列 Movie 1/2。
- 原文：`C:/Users/youthcookie/OneDrive/1.Science/1.Zotero/pdf2/2024-(Surface and Coatings Technology)/Tian 等 - 2024 - In-situ observation and directional growth of Ca2Lu8(SiO4)6O2 in Lu2SiO5 attacked by CMAS at 1500 °C.pdf`，9 页英文正式排版。
- MD：`D:/shuju/zotero1/llm-for-zotero-mineru/10149/full.md`；`_llm_source.json` 核对附件映射，manifest 存在图块拆分/低置信度合并，重要图号、温标和公式以 PDF 为准。
- [出版社条目](https://www.sciencedirect.com/science/article/abs/pii/S0257897224008272)可检索元数据，但本轮打开返回 403，未取得补充视频。科学复核以本地原文为依据。

## Reading and Verification Status

- 模式：full-review；2026-09-07 完成现有主要结论的证据复核与替换。
- 已读 MD 摘要、引言、实验、结果讨论、结论及参考文献目录；PDF 回查方法与机制文字，视觉核对 pp. 3–8 的 Fig. 1–10、图内 EDS、温标和深度标记，以及 Eq. (1)。
- Movie 1/2 未取得、未播放；正文的视频描述不是本轮逐帧验证。**冷却析出起点与 Fig. 4(d) 的冲突未解决**（E3），不再将“只在冷却起始析出”作为已确认结论。
- checked 表示本页声明的正文/图示范围及结论边界已核查，不表示视频时序、全部相鉴定、原始统计和机制因果均获证实。未读参考文献全文不计入已复核来源。

## Takeaway

本文在 Lu₂SiO₅ 块体的 1500 °C、5/20/50 h CMAS 实验中观察到主要磷灰石产物、择优排列及晶间侵入形貌，50 h 最深渗透指标报告为 219 μm（E1/E2/E4/E7）。无 CMAS 热处理后出现的相组合为分解解释提供支持，但不足以证明分解是唯一失效根源；初始杂相、局部 TEM 和原位时序均须保留边界（E3/E5/E6）。旧页“纯冷却析出”“抗蚀下降四倍”“第二篇独立证明半径反转”等强结论撤回。

## Research Problem and Contribution

作者关注 Lu₂SiO₅ 在较高温度下与 CMAS 的相互作用、产物取向及相稳定性。可确认贡献为该单成分的分时长表征、原位选帧与无 CMAS 热处理对照。没有其他 RE 的同条件排名，也未测量涂层服役寿命；不能称已证明 Lu 在 1500 °C 的排名逆转。“首次”仅为作者声称，本轮未进行领域优先权检索。

## Key Evidence

### E1

**制备与试验覆盖｜本文方法及表征。**

- 1550 °C/1.5 h 制粉；直径 13 mm 压坯，200 MPa/15 min 冷等静压，1550 °C/10 h 无压烧结。相对密度约 95%，晶粒 2.0 ± 0.7 μm。
- Fig. 1 精修：99.7 wt% Lu₂SiO₅ + **0.3 wt% Lu₂Si₂O₇**，不是完全纯相。晶粒统计的 ± 含义及独立样品重复数未明确说明。
- CMAS 配方 33CaO–9MgO–13AlO₁.₅–45SiO₂，保留单阳离子氧化物配比口径，不把 13AlO₁.₅ 改成 13Al₂O₃；1200 °C/24 h 预处理，乙醇浆料涂覆至 35 mg/cm²。1500 °C 静止空气马弗炉暴露 5、20、50 h。
- 无 CMAS 对照为 1500 °C/50 h。原位观察使用激光扫描显微镜；高温接触角由自制测试仪测量，不能将两套观测全部归为接触角仪。
- 定位/核查：§2、§3.1，PDF pp. 2–3、Fig. 1。原位负载及完整升降温速率未明确给出，不能默认与离位试验全部相同；对象为块体，不是实际多层 EBC。

### E2

**产物与取向｜XRD、SEM/EDS、表面形貌；择优生长解释。**

- 5/20/50 h 主要报道 Ca₂Lu₈(SiO₄)₆O₂。5 h 有垂直及水平晶粒；20/50 h 的 (002)/(004) 相对峰强增强，结合截面与表面形貌支持择优排列及作者的 [001] 生长解释，不能写全部晶粒始终垂直。
- 20 h 表面残余 CMAS 较少，50 h 所示表面未见明显残余；Fig. 5 的反应前沿仍有作者指认的残余 CMAS。表面未见不等于体系所有熔体均耗尽，也不是质量平衡测量。
- 未见定量织构分布、独立晶面生长速率或受控取向对照；取向促进渗透仍属作者机制解释（E5）。长时离位形貌不能直接确定晶粒何时形成。
- 定位/核查：§3.1–3.2，PDF pp. 2–5、Fig. 2/3/5；图文已核对。

### E3

**润湿和析出时序｜两种原位观测，存在原文内部冲突。**

- 接触角试验 Fig. 4(a,b)：约 1300 °C 开始熔化/铺展，接触角至约 1360 °C 快速下降后近平台。正文对 Movie 1 的描述却为约 510 s、1200 °C 开始熔化；两者观测装置/历史不同，不合并成唯一“熔点”。接触角并非直接黏度测量。
- §3.2 描述 Movie 1 在保温阶段表面平静，作用约 40 min 后开始冷却时多数晶粒析出。但 **Fig. 4(d) 标注 Heat preservation stage、1500 °C、4439.62 s，已呈明显晶粒形貌**；(c) 为 1500 °C、2828.41 s，(e) 才是 Cooling stage、1412.4 °C、4847.71 s。
- 因此正文“冷却开始析出”与选帧标注存在需核对的时序问题。不能自行认定图标错，也不能忽略 (d) 写“保温全程无析出”。在视频/热历程未核清前，只保留选帧差异和作者的时序描述，不确认唯一析出起点。
- 正文随后又写冷却过程中不再析出，并据此推断大部分 LuO₁.₅ 在高温阶段已消耗；这是解释，未见熔体成分连续测量，不能补写成已确定的“降温后期耗尽”。
- 1300 °C、约 2 h 对照的保温/冷却未见析出，仅来自正文对 Movie 2 的描述；不等于无溶解、无反应或界面无产物。
- 定位/核查：§3.2，PDF pp. 3–4、6、Fig. 4；图中温标已看，Movie 1/2 未读。新陈述不以“无可见反应”代替明确观测对象。

### E4

**反应前沿与晶间侵入｜离位截面及点分析。**

- Fig. 5 在不同暴露时长展示凸入基体的磷灰石区域、晶界/三叉结附近的残余相及点分析，支持存在晶间侵入、反应前沿不平整的观察。
- 作者将 Fig. 5(a) 点 2 指认为 Lu₂Si₂O₇，结合三叉结残余 CMAS 提出优先侵蚀路径；这不是追踪同一位置的实时侵蚀顺序或流速测量。
- “缺 CaO/转向新路径导致局部反应停止”及“二硅酸盐优先被侵蚀”为作者解释，不能仅由残余圆形晶粒直接证明反应终止原因。
- 定位/核查：§3.2，PDF pp. 4–6、Fig. 5。SEM/EDS 已看；元素配比提供物相线索，不将每个点分析都写成独立晶体结构鉴定。

### E5

**无 CMAS 热处理与分解｜相组合观察 + 作者反应解释。**

- 无 CMAS 的 1500 °C/50 h 对照，Fig. 6 XRD/形貌显示 Lu₂SiO₅ 与 Lu₂Si₂O₇；Fig. 7 指认邻近的 Lu₂O₃ 和 Lu₂Si₂O₇。作者据此提出 Eq. (1)：**2Lu₂SiO₅ = Lu₂Si₂O₇ + Lu₂O₃**。
- 该相组合及邻近关系支持分解解释，尤其说明二硅酸盐并非必须在有 CMAS 时才出现；但 §3.2 的“初始纯相”与 Fig. 1 的 0.3 wt% 杂相不一致。未给热处理前后完整定量相分数、物料平衡或原位相变过程，不能将全部二硅酸盐归为本次新生分解产物，亦不能据两种不同保温时长确认相变阈值。
- Fig. 6 的图例、着色和正文对颜色名称表述不完全一致，按物相/分析定位，不以颜色单独判相；Fig. 7 的 Lu₂O₃ 指认主要依赖所示局部成分信息，不包装成 Fig. 6 已独立检出全部三相。
- 作者同时提出取向产物间的通路与基体相稳定性共同促进渗透；“分解是根源，而非产物本身”既超过证据，也删去了作者的共同作用解释。
- Lu₂Si₂O₇ 易受侵蚀及 blister 行为引自 [24]（2019 JECS），相对反应驱动力讨论引自 [16]；本轮未复核这两篇原文，不将其计为本文独立实测。
- 定位/核查：§3.2，PDF pp. 6–7、Fig. 6/7、Eq. (1)。未有受控杂相梯度/取向对照或连通通道追踪，故机制为部分支持，不是唯一原因的排他证明。

### E6

**TEM 的排除范围｜局部观察，不能排除全部晶界作用。**

- Fig. 8 为无 CMAS、1500 °C/50 h 热处理样品的局部 HRTEM/HAADF-STEM 与元素面扫、两条线扫；作者称未检出非晶相和其他杂质、未见明显偏聚。
- **Fig. 8(c) 明确标注 Lu₂Si₂O₇ 与 Lu₂SiO₅ 相邻**，不能将“局部未见非晶膜”扩大成“所有晶界均无第二相”。面扫/线扫的空间范围及检测能力也不能排除全部偏聚，更不能直接代表有 CMAS 的侵蚀前沿。
- 因而“排除晶界偏聚，所以分解必为主因”不是充分排他论证。保留所示位置未见明显非晶膜/元素富集的有限观察。
- 定位/核查：§3.2，PDF pp. 6–7、Fig. 8；相标及扫描位置已核对。对 [25] 的 YSZ 类比仅为转引，未读其原文，不作为本次排除机制的证据。

### E7

**渗透深度及跨温度比较｜本文测量与既有数据拼接。**

- 本文定义：原始表面到 CMAS 最深渗透位置。1500 °C 下 5/20/50 h 的图示深度逐步增加，50 h 正文报告 **219 μm**；Fig. 9(a–c) 有测量线，(d) 有误差棒，但未明确独立重复数、误差定义或统计检验，不补造精确中间点或拟合速率。
- Fig. 9(d) 实际是三个 1500 °C 时长与一个 1300 °C/50 h 外部对照；图注“随温度增加”不代表所有柱都是同一时长的温度序列。
- 1300 °C/50 h 的约 50 μm 引自 [18]，即 [[directions/ceramic-corrosion/wiki/papers/2019-RE2SiO5-CMAS-General-Trend]]。原文指标是衰退层厚度，包含反应产物层，与本文最深渗透指标不同。
- 2019 热压样品、>95% 密度、30 mg/cm² 及凹坑储池，与本文无压烧结、约 95%、35 mg/cm² 条件亦不同。故 219/50 只能识别为作者对不同来源数值的算术比较，**不保留“抗蚀性下降四倍”或单独温度效应倍数**。
- 本文新增的是 Lu 的高温实验，不是新的 1300 °C 独立复现，也没有同温度多 RE 排名；不能作为“半径效应反转”的第二篇独立验证。
- 定位/核查：§3.2、Fig. 9、[18]，PDF pp. 6、8–9；结合已复核 2019 页 E1/E2/E8。图、定义、来源已核对，原始统计未取得。

### E8

**热化学、跨论文关系及应用｜转引与本次评价。**

- 形成焓来自 Costa [22]，本文未新测形成焓，也未测或计算黏度。接触角、侵入深度、相组合不能独立证明“黏度下降使 RE 规律弱化”。
- 与 [[directions/ceramic-corrosion/wiki/papers/2023-RE2SiO5-CMAS-In-Situ-Degradation]] 的 Er 观察可作有限对照，但 RE、保温时间及本篇时序不确定性同时存在；不能直接将差异归因于 Lu 磷灰石形成焓。
- 本文研究块体而非热循环涂层。冷却产物造成开裂/剥落、高熵化能否抑制分解、其他 RE 是否同样分解，均只能作为候选问题（AI 推断），并非已检索确认的领域空白。
- 定位/核查：§1、§3.2、§4、References [18,22,24]，PDF pp. 1–2、4、6、9；转引身份已核对，外部热化学/二硅酸盐全文未在本轮复核。

## Conclusions for Reuse

- **保留**：本文条件下的主要磷灰石产物、择优排列、晶间侵入形貌和 50 h 的 219 μm 报告值；无 CMAS 热处理后的相组合（E1/E2/E4–E7）。
- **限定**：分解、优先侵蚀与取向通路为具有表征支持的作者机制解释，尚无独立控制实验分离其贡献；TEM 仅支持局部观察（E5/E6）。
- **撤回或暂停采用**：保温全程无反应、只在冷却起始析出、全部晶粒垂直、初始完全纯相、排除一切晶界因素、分解是唯一根源、抗蚀下降四倍和独立确认半径反转（E1–E8）。
- 可用于综述：Lu₂SiO₅ 的本组高温实验提示应同时考察初始杂相、长时相演化和产物排列；跨温度评价须统一测量指标和实验边界，原位时序应核对图帧及温标，不能由离位产物反推全部形成过程。

## Limitations and Open Questions

- Movie 1/2 与原始温度时间记录未取得，Fig. 4(d) 对析出起点的冲突保留待核；暂不判定究竟正文还是图标有误。
- 需定量相分数及充分相鉴定来界定分解量；初始 0.3 wt% 杂相、局部 Lu₂O₃ 指认和 Fig. 6 颜色表述均不能静默忽略。
- 原始重复测量、误差定义、完整热历程及取向/杂相控制实验缺失，限制定量因果和排名。
- 参考文献的机制转引及新颖性均未完成领域级核查；没有新增确定 claim/gap。

## Downstream Review

本轮修订源论文及维护记录；以下旧论断尚未在目标页重写，后续不得继续作确定依据。

| 页面 | 具体待复核论断及原因 |
|---|---|
| [[directions/ceramic-corrosion/wiki/claims/Phase-Decomposition-Intergranular-Infiltration]] | “纯相直接分解、TEM 排除偏聚、唯一主因”的强度须按 E1/E5/E6 重评 |
| [[directions/ceramic-corrosion/wiki/claims/CMAS-Viscosity-1500C-RE-Effect-Weakening]] | 撤回本篇作为半径反转的第二次独立验证；本文未测黏度，跨温度倍数不具比较资格（E7/E8） |
| [[directions/ceramic-corrosion/wiki/claims/CMAS-Corrosion-Enthalpy-RE-Radius-Trend]] | 50 μm 及形成焓均为既有来源，不新增独立验证（E7/E8） |
| [[directions/ceramic-corrosion/wiki/gaps/Cooling-Precipitation-Coating-Integrity]] | “保温无反应、仅冷却析出”存在图文时序冲突；损伤因果未研究（E3/E8） |
| [[directions/ceramic-corrosion/wiki/gaps/CMAS-Corrosion-Data-1500C]] | Lu 单成分范围不能证明跨 RE 规律；其他体系缺口仍需检索（E7/E8） |
| [[directions/ceramic-corrosion/wiki/topics/Ceramic Corrosion]] | 原位时序、四倍劣化、相失稳主因及双篇共识须重核 |
| [[directions/ceramic-corrosion/synthesis/literature-map]]、[[directions/ceramic-corrosion/synthesis/core-argument-map]] | #16 的证据强度与“半径—高温失效”链条须拆分观察和解释 |
| [[directions/ceramic-corrosion/synthesis/review-outline]] | 不以“仅冷却析出/唯一分解根源/四倍劣化”继续组织确定性章节 |
| [[directions/ceramic-corrosion/synthesis/open-questions]]、[[directions/ceramic-corrosion/synthesis/research-positioning]] | 问题前提与高熵抑制分解设想须按局部未决降格为候选，不冒充已确认研究目标 |

## Revision Record

2026-09-07：复用 10149 MD 并通过 MCP 核对附件，回查英文 PDF Fig. 1–10；建立 E1–E8，替换纯相、原位时序、排他机制及跨温度倍数的过强结论，保留正确结果及局部未决。未修改原始附件、其他论文或下游正文。
