Repository: neuhanxiaobo1/Claude-wiki

# ResearchWiki / AI 论文知识库系统
> ResearchWiki is a local paper knowledge-base framework powered by Codex / LLM Agent, Obsidian, and Zotero. It turns scattered PDFs and Zotero records into a maintainable Markdown Wiki for literature review, research gap analysis, positioning, and academic writing.
>
> ResearchWiki 是一个基于 Codex / LLM Agent + Obsidian + Zotero 的本地论文知识库系统，用于将零散 PDF / Zotero 条目转化为可持续维护、可交叉引用、可用于文献综述、research gap 分析和选题定位的 Markdown Wiki。

一句话概括：

> 把论文从“收藏夹”变成“可持续生长的研究 Wiki”。

## 项目来源声明 / Attribution

本项目基于 GitHub 开源项目 [ResearchWiki](https://github.com/jiawei601/ResearchWiki) 建立，在此感谢原作者 [jiawei601](https://github.com/jiawei601) 的工作。本项目沿用原项目的整体框架、智能体工作流与 [MIT 许可证](./LICENSE)，并根据个人研究需要做了

File: directions/ceramic-corrosion/wiki/papers/2024-M-YTaO4-CMAS-Grain-Boundary-Infiltration.md
---
direction_id: ceramic-corrosion
type: paper
title: Grain boundary infiltration and corrosion mechanism of CMAS attack on M-YTaO4 thermal barrier coating ceramics at 1300 °C
year: 2024
authors: [Zhilin Chen, Zhilin Tian, Liya Zheng, Bin Li]
venue: Journal of the European Ceramic Society
status: processed
review_status: checked
group_origin: internal
group_origin_basis: "Existing complete authors metadata includes Tian Zhilin or Zhilin Tian; user-defined grouping, not a new full-text review"
group_origin_checked: 2026-09-09
created: 2026-09-08
updated: 2026-09-08
source: Zotero T4GDW2SM PDF and MinerU 10158/full.md
source_version: journal PDF, 44 (2024), 7277–7284
zotero_collection: 田老师
zotero_item_key: Q8P9YVUF
zotero_attachment_key: T4GDW2SM
doi: 10.1016/j.jeurceramsoc.2024.04.073
topics:
  - "[[directions/ceramic-corrosion/wiki/topics/Ceramic Corrosion]]"
claims:
  - "[[directions/ceramic-corrosion/wiki/claims/RETaO4-CMAS-Corrosion-Product-Clarification]]"
gaps:
  - "[[directions/ceramic-corrosion/wiki/gaps/Cooling-Precipitation-Coating-Integrity]]"
tags: [paper, ceramics, corrosion, cmas, tbc]
---

# Grain boundary infiltration and corrosion mechanism of CMAS attack on M-YTaO₄ at 1300 °C

## Metadata and Sources

- Citation：Zhilin Chen, Zhilin Tian, Liya Zheng, Bin Li. Journal of the European Ceramic Society 44(12) (2024), 7277–7284；DOI 10.1016/j.jeurceramsoc.2024.04.073。
- 田老师 #17：Q8P9YVUF/T4GDW2SM；2026-09-08 本机 Zotero MCP 核对元数据与附件路径，已去重。
- PDF：`C:/Users/youthcookie/OneDrive/1.Science/1.Zotero/pdf2/2024-(Journal of the European Ceramic Society)/Chen 等 - 2024 - Grain boundary infiltration and corrosion mechanism of CMAS attack on M-YTaO4 thermal barrier coatin.pdf`，8页。
- MD：`D:/shuju/zotero1/llm-for-zotero-mineru/10158/full.md`；先核 `_llm_source.json` 和 `manifest.json`，parent/attachment对应上述键。原件未改。

## Reading and Verification Status

- new-ingestion；已读MD摘要、引言、全部方法/结果/讨论/结论及参考文献列表；PDF pp.2–7回看Fig.1–7、Tables1–4、Eqs.(1)–(3)，下文p.指PDF页序。
- 主文未见主要结论依赖的补充材料入口；当前Zotero列一份主文附件。被引前文未全部读取，不宣称产物争议已在所有条件下解决或首次性已证实。
- checked限下列实验、图表及证据边界；热循环协议、原始统计、还原模量向Young’s modulus的转换及晶界软化因果未确证。

## Takeaway

在约92%相对密度的独立M-YTaO₄块体、1300 °C、约30 mg/cm² CMAS条件下，晶界侵入远深于作者所称晶内腐蚀区：80 h分别报告346.3±3.7与43.7±6.6 μm（E1–E3）。XRD/局部成分支持主要复杂钽酸盐固溶体，伴M′-YTaO₄和少量磷灰石（E4）。深层侵入与所示截面未见分层裂纹同时存在；不能用后者认定已验证热循环寿命，也不能用浅表层厚代替整体侵入（E6–E8）。

## Research Problem and Contribution

作者针对M-YTaO₄的产物归属与侵入路径争议，联合XRD、SEM/EDS、EPMA、热处理晶界TEM和模量表征。能够确认的贡献是同一研究中区分浅表反应与深层晶界侵入，并提供独立单组分试样的局部产物及力学表征。作者“首次揭示”“纠正前人”保留为作者主张；novelty status: not assessed。

## Study Design

| Element | Details | Source |
|---|---|---|
| 试样 | Y₂O₃:Ta₂O₅=1:1摩尔比，1650 °C/4 h制粉；5 MPa单轴、200 MPa冷等静压；1650 °C/20 h无压烧结，直径10 mm、厚4 mm，相对密度92% | §2.1，p.2 |
| 暴露 | 33CaO–9MgO–13AlO₁.₅–45SiO₂；1200 °C/24 h制备CMAS；乙醇涂覆约30 mg/cm²，1300 °C分别5、50、80 h | §2.2 |
| 指标 | Fig.3浅表反应区，Fig.4更深的晶界侵入；按作者图示基准分别保留，不默认等同原表面至最深Ca的一套指标 | E2–E3 |
| 局部力学 | 5 h腐蚀截面40×40 μm²内400个压入点、载荷5 mN；报告reduced modulus | §2.3，Fig.7 |
| 对照/统计 | 1300 °C/50 h热处理晶界用于TEM；未见层叠配对、热循环次数/升降温周期或独立试样重复数；400压入点不是400个独立试样 | Fig.5–7 |

## Key Evidence

### E1

**制样与来源独立性｜直接方法。** 上述三时长来自本篇单组分块体腐蚀实验，记为 `2024-MYTa-corrosion`，不同于2025 RETaO₄层叠数据。Fig.1粉末/块体XRD与M相相符、未检出明显杂相，不能由检测范围断言绝对纯相。方法只列保温暴露；热循环次数、停留/冷却协议和寿命终点未报告。来源§2、Fig.1，p.2；已核PDF/MD。

### E2

**浅表区｜直接截面测量。** §3.1称CMAS infiltration depth，§3.2/Fig.4(g)又归为intragranular corrosion。Fig.3黄线界定靠近残余CMAS/基体之间的浅层；5/50/80 h为12.8±0.8、28.6±3.0、43.7±6.6 μm。完整原始表面恢复、测点规则与误差定义未给出，不自行改写为最大晶界侵入或纯基体净损失。来源Fig.3、Tables1–2，pp.2–4，已核。Table2中富Ca/O/C孔洞被作者解释为研磨抛光杂质，不能把所有孤立Ca点自动计为CMAS前沿。

### E3

**晶界侵入与表观速率｜直接测量/作者计算。** Fig.4(a–f)在浅层下方晶界见产物；其黄线测量范围更深。5/50/80 h晶界深度为85.8±7.1、142.6±6.3、346.3±3.7 μm；支持同一研究中晶界侵入超过浅表区（Fig.4(g)，pp.3、5）。作者报告浅层约0.41 μm/h，晶界5–50 h约1.26、50–80 h约6.79 μm/h；它们是少数时点的表观平均变化，不能称稳态扩散系数、普适线性动力学或预测寿命。±与独立重复未明确；已核图值与正文。

### E4

**产物组成｜XRD/EDS/EPMA与作者指认。** Fig.2、Tables1–4支持主要Ca₂Ta₂O₇类结构、含Y/Mg/Al的复杂固溶体，名义式(Ca₂₋ₓYₓ)(Ta₂₋ᵧ₋𝓏MgᵧAl𝓏)O₇；腐蚀后还检出M′-YTaO₄，50 h晶界局部EPMA支持少量Ca₂Y₈(SiO₄)₆O₂。Table4的I/II测点Ca+Y近于Ta+Mg+Al，III/IV近Ca:Y:Si=1:4:3；这些是局部原子百分数与近似归属，不是全部位置的占位精修或定量相分数。Table1的80 h点I含7.38 at% Si，不用单一名义式覆盖全部点位。Eqs.(1)–(3)是作者反应描述，未据此确认所有变组成产物的完整质量守恒。定位pp.3–5，已核。

### E5

**晶界与软化解释｜局部观察、物性测量及作者推断。** Fig.5(c,d)为1300 °C/50 h热处理后所取晶界TEM/STEM/EDS，局部未见明显非晶膜/元素偏聚；不是高温原位全体晶界证据。Fig.6动态Young’s modulus随温度下降，作者称1300 °C约保持室温的70%；内耗在约1200 °C以上上升。作者据此提出晶界弱化促进CMAS侵入，并类比二硅酸盐[28]及Yb₂SiO₅前文[29]。支持物性变化与一种候选机制；不能排除所有偏聚/孔隙影响，也没有同条件独立改变晶界状态的因果对照。pp.5–6，图已核，转引不作为本篇新实测。

### E6

**局部模量｜纳米压入测量与近似。** 1300 °C/5 h腐蚀后截面Fig.7给出reduced modulus，作者近似视为Young’s modulus；残余CMAS约100–120 GPa、反应层160–230 GPa、基体120–180 GPa。图内线剖面显示过渡，但不是零失配或高温弹性常数全场实测；没有完整泊松比/压头修正和失配应力计算，不能把还原模量无条件当材料E。400点覆盖单个局部40 μm方区，不证明全试样、全部时长相同。§2.3、Fig.7，pp.2、6，已核。

### E7

**裂纹/可靠性｜观察范围与摘要外推分开。** 作者称Fig.4(d–f)所示腐蚀后截面无delamination cracking；只能保留所示范围“未见分层裂纹”，不是无任何裂纹，表面Fig.2仍有裂纹线索。摘要写thermal cycling过程无分层并据此评价可靠性，但§2没有热循环次数/协议，正文只列不同保温时长和腐蚀后观察。故撤回可复用摘要中的“已验证热循环可靠性/服役寿命”。模量过渡解释无分层合理但未由损伤对照、应力/能量释放率直接验证。摘要、§2、Fig.2/4/7，已核主文与图。

### E8

**比较与前文争议｜本文事实、转引与AI评价。** 本篇与2025层叠论文各有实验来源，共同支持特定条件下的产物类别；不能以两篇都出现同一名义相就裁定全部前文错误。独立Y试样不等于已经配对校准2025 Y层：时长覆盖、密度、几何与深度定义须匹配。本篇引言已称[17]可见晶界侵入却未被重视，同时摘要/正文称首次；首次性未检索不确认。#23（本文[28]）提供二硅酸盐内耗/侵入类比，不是M-YTaO₄软化因果的独立重复。

## Findings and Interpretation

| Finding | Support | Reusable boundary |
|---|---|---|
| 晶界侵入深于浅表区 | sufficient，E1–E3 | 三时长、本块体及图示测量；不是统一侵入动力学 |
| 主要复杂钽酸盐固溶体、伴M′相/少量磷灰石 | sufficient，E4，限类别 | 精确通式、局部分布与反应量仍有边界 |
| 晶界软化促侵入 | partial，E5 | 作者解释；内耗/TEM并未隔离因果 |
| 模量匹配保证循环可靠性 | insufficient，E6–E7 | 可用局部模量和未见分层事实，不能确定热循环寿命 |

## Conclusions for Reuse

- Retain：1300 °C、约30 mg/cm²下，M-YTaO₄的晶界侵入深度明显超过图示浅表反应区，80 h两项报告值分别为346.3±3.7与43.7±6.6 μm（E2–E3）。
- Narrow：产物保留类别；局部无分层与模量过渡并列报告，不作因果保证（E4、E6–E7）。
- Withdraw/pending：首次发现、全部前文机制纠正、零偏聚、热循环寿命、统一线性速率均不作为确定结论（E3–E8）。
- Safe wording：本篇说明薄的浅表反应区可以与更深晶界侵入并存；抗蚀评价需要同时识别反应层、侵入路径和损伤指标，所示截面未见分层并不等同于长期涂层可靠性（E2/E3/E7）。

## Relation to Existing Wiki and Downstream Review

- [[directions/ceramic-corrosion/wiki/claims/RETaO4-CMAS-Corrosion-Product-Clarification]]：新增独立单组分条件下相类别依据，不自动验证层叠独立性；本轮增补来源边界。
- [[directions/ceramic-corrosion/wiki/papers/2019-RE2Si2O7-CMAS-1300-1500C]]：对应本文[28]；晶界弱化解释有引用依赖，不算两个完全独立机制验证。
- [[directions/ceramic-corrosion/synthesis/literature-map]]、[[directions/ceramic-corrosion/wiki/topics/Ceramic Corrosion]]同步新增实验及两深度。
- [[directions/ceramic-corrosion/synthesis/review-outline]]第1/3/4节与[[directions/ceramic-corrosion/wiki/reviews/CMAS-Review-Section-1-Evaluation-and-Comparability]]：可补“浅表/深晶界”实例；本轮仅交接，当前第一节五篇范围仍成立，后续不从摘要补热循环事实。
- [[directions/ceramic-corrosion/synthesis/open-questions]]的Q3/Q4与[[directions/ceramic-corrosion/synthesis/research-positioning]]的P1/P2：本篇提供局部物性/独立试样线索，尚不回答热循环或层叠等效性。Field gap/novelty: not assessed。

## Maintenance

已核来源、去重、Fig.1–7/Tables1–4及局部未决；使用已有标签与关系，入库记录、索引、log/error_log同步。未修改Zotero/原件，未上传。


2026-09-09下游接续：本篇已正式整合至第一节正文与大纲R11–R13、P1/P2和相应Q问题。上述具体待整合事项已完成，原始证据未决仍保留；未修改本篇科学评价或重新宣称原文全核。

File: directions/ceramic-corrosion/wiki/papers/2025-Hf6Ta2O17-Al2O3-Thermochemical-Compatibility.md
---
direction_id: ceramic-corrosion
type: paper
title: Thermochemical compatibility between Hf6Ta2O17 and Al2O3 at high temperatures for thermal barrier coatings
year: 2025
authors: Zhou Fan; Tian Zhilin; Li Bin
venue: Journal of the European Ceramic Society
status: processed
review_status: checked
group_origin: internal
group_origin_basis: "Existing complete authors metadata includes Tian Zhilin or Zhilin Tian; user-defined grouping, not a new full-text review"
group_origin_checked: 2026-09-09
created: 2026-08-27
updated: 2026-09-07
source: Zotero GSDAE8IV 英文 PDF；10141/full.md
source_version: Journal of the European Ceramic Society 45(5), 117109；12 页英文正式版
zotero_collection: 毕设 > 组内文章 > 博士 > 田老师
zotero_item_key: 5PSRPWAQ
zotero_attachment_key: GSDAE8IV
pdf_attachment_name: Zhou 等 - 2025 - Thermochemical compatibility between Hf6Ta2O17 and Al2O3 at high temperatures for thermal barrier co.pdf
doi: 10.1016/j.jeurceramsoc.2024.117109
topics:
  - "[[directions/ceramic-corrosion/wiki/topics/Thermal Barrier Coatings]]"
claims:
  - "[[directions/ceramic-corrosion/wiki/claims/Hf6Ta2O17-TGO-Incompatibility]]"
gaps:
  - "[[directions/ceramic-corrosion/wiki/gaps/TBC-TGO-High-Temperature-Compatibility]]"
tags:
  - paper
  - ceramics
  - corrosion
  - tbc
---

# Thermochemical compatibility between Hf6Ta2O17 and Al2O3 at high temperatures for thermal barrier coatings

## Metadata and Sources

- Citation：Fan Zhou, Zhilin Tian, Bin Li. Journal of the European Ceramic Society 45(5) (2025), 117109。DOI：[10.1016/j.jeurceramsoc.2024.117109](https://doi.org/10.1016/j.jeurceramsoc.2024.117109)。英文首页注明 2024-11-25 在线发表；2025 为卷期年份。
- Zotero MCP complete 确认 item `5PSRPWAQ`、唯一返回附件 `GSDAE8IV` 为英文正式 PDF，12 页。
- PDF：`C:/Users/youthcookie/OneDrive/1.Science/1.Zotero/pdf2/2025-(Journal of the European Ceramic Society)/Zhou 等 - 2025 - Thermochemical compatibility between Hf6Ta2O17 and Al2O3 at high temperatures for thermal barrier co.pdf`。
- MD：`D:/shuju/zotero1/llm-for-zotero-mineru/10141/full.md`；已核对 _llm_source.json 的 item/attachment 映射及 manifest 的 12 页、图表/公式范围。
- 争议前文 [35]：Li、Xu、Wang，[High-Temperature Chemical Stability of Hf6Ta2O17 Ceramic for Thermal Barrier Coatings](https://www.scientific.net/KEM.512-515.635)。本轮仅读出版社摘要及元数据；该页标 June 2012，和本论文参考文献写 2011 不一致。原文全文未取得，不能宣称完成该文全文复核。

## Reading and Verification Status

- 模式：full-review；2026-09-07 完成主要结果、方法及机制推理复核。
- 英文 MD 用于初读与定位，摘要、引言、实验、结果讨论及结论以 PDF pp. 1–10 完整续读/回查；参考文献目录已读，转引原文仅 [35] 的出版社摘要另核。
- 已视觉检查 PDF pp. 3–10 的 Fig. 1–12、Tables 2–3；Table 1 配方/制备表和 Eqs. (1)–(4) 已核读。应力、模量转换及错配算式进行了数值复算。
- 没有取得独立补充材料；当前附件和正文未显示主要论证依赖独立补充编号，不把未提供的材料写成“已读”。
- checked 限于 E1–E8；严格反应起点、原始统计、扩散通量、9.2% 体积变化基准和实际涂层失效仍未决。

## Takeaway

粉末对照和扩散偶支持 Hf₆Ta₂O₁₇ 与 Al₂O₃ 在本试验的 **1400 °C 已发生反应**，形成归属于 AlHf₃TaO₁₀ 的中间相；其热膨胀低于两侧材料，提示界面热失配风险（E1–E3/E5）。但 1300 °C 的 XRD 无明显变化不等于所有条件下绝不反应；Al 单向扩散、Kirkendall 成孔及实际涂层剥落属于尚未独立验证的机制解释。约 0.88–1.03 GPa 是简化弹性模型结果，不能直接当成实测界面应力或套用 YSZ 剪切许用值判废（E4/E6/E8）。

## Research Problem and Contribution

本文研究候选陶瓷与 TGO 主要成分 α-Al₂O₃ 的相容性，实际实验对象为粉末混合物、块体扩散偶和单独制备的热物性块体；没有开展 CMAS 腐蚀或完整涂层服役实验。贡献是结合产物鉴定、界面演化与热物性，补充该材料组合的相容性证据。旧页“知识库首篇 TBC”“首次将 TGO 纳入选材”“目前选材几乎不评估相容性”均无充分依据，撤回；前六篇中已有 TBC 候选材料研究。

## Key Evidence

### E1

**试验设计与反应温度｜本文实验及检测边界。**

- HT 粉末以 HfO₂:Ta₂O₅ = 6:1 摩尔比制备；AH1T/AH2T/AH3T 的 Al₂O₃:HfO₂:Ta₂O₅ 分别为 1:2:1、1:4:1、1:6:1。球磨 36 h、80 °C/12 h 干燥；HT 在空气中 1300 °C/1 h 合成，AHnT 在 1600 °C/1 h 合成。
- 相容性使用 HT–30 wt% Al₂O₃（HT-30A，Al₂O₃ 过量）和 HT–3 wt% Al₂O₃（HT-3A，HT 过量）。Fig. 1 对 HT-30A 给出 1300、1400、1500、1600 °C/10 h；Fig. 2 对 HT-3A 明示 1600 °C/10 h，不能宣称两种混合比各温度的图谱都展示了。
- HT-30A 在 1300 °C/10 h 后 XRD 几乎无变化；在 **1400 °C** 已有新峰，并出现 m-HfO₂。1500/1600 °C 中 m-HfO₂ 峰不再显示，未知相峰位继续变化。不能遗漏 1400 °C 多相状态，或把该温度的所有产物都写成已单一、完全反应。
- 作者摘要/结论的“above 1400 °C”不应作为严格大于号：1400 °C 粉末及热压扩散偶均有反应证据。1300 与 1400 °C 间没有更细温度扫描；未得到精确热力学反应阈值，也未证明所有 ≤1300 °C 长时稳定。
- 支持程度：本条件反应及温度组对比支持充分；普适起始温度/无反应区间不足。
- 定位与核查：§2.1、§3.1，Table 1、Fig. 1–3，PDF pp. 2–4；已核查。

### E2

**产物及结构｜联合表征与局部组成边界。**

- 作者另合成 AH1T、AH2T、AH3T 参照粉末；XRD/Raman、Rietveld 与 1600 °C HT-3A 的局部 TEM 联合支持 AlHf₃TaO₁₀ 产物归属，名义反应为 **Al₂O₃ + Hf₆Ta₂O₁₇ → 2AlHf₃TaO₁₀**，式中原子数配平。
- HT 为正交 Ima2；AH3T 为正交 Pbcn，属于 Hfₓ(Al₁/₂Ta₁/₂)₂₋ₓO₄ 型固溶体的 x = 1.2 组成，与 HfTiO₄ 同构。HT 具有六/七/八配位单元，AHnT 为六配位结构；不能只凭“α-PbO₂ 型”把两者视作相同结构。
- Table 2 是单独合成粉末的精修参数，不是逐一精修全部扩散偶反应层。Fig. 6 是 HT-3A 在 1600 °C 的局部 TEM，不能冒充 1400 °C 每个反应层均已 TEM 核实。
- §3.2 称 Fig. 7 的 point 3 为中间相，但 Fig. 7/Table 3 显示中间相是 **Spot 2**，Spot 3 属 HT。Spot 2 的 Al/Hf/Ta = 12.0/27.1/10.3 at%，归一到 Ta 为 1 得约 **1.165:2.631:1**，非精确 1:3:1；支持相归属线索，不足以证明整层严格化学计量。
- 支持程度：AlHf₃TaO₁₀ 类产物归属充分；各温度/位置的精确固溶组成和相比例未决。
- 定位与核查：§3.1–3.2，Fig. 3–7、Tables 1–3，Eq. (2)，PDF pp. 2–7；已核查。

### E3

**反应层厚度与热历程｜本文截面测量。**

扩散偶先将两种粉末坯体叠合，经 40 MPa 冷压后，在 **真空、1400 °C、40 MPa、10 min** 热压成形；随后才在空气中 1400 °C 退火。厚度为截面中间相层平均厚度，不是 CMAS 渗透深度。

| 状态 | 中间相层厚度 / μm | 定位 |
|---|---:|---|
| 热压 10 min 后，未追加长时退火 | 2.93 ± 0.38 | Fig. 7，§3.2，pp. 5–6 |
| 再于空气中退火 10 h | 3.16 ± 0.35 | Fig. 8(a,d)，p. 8 文字 |
| 再退火 30 h | 4.32 ± 0.43 | Fig. 8(b,e)，p. 8 文字 |
| 再退火 50 h | 4.61 ± 0.62 | Fig. 8(c,f)，p. 8 文字 |

- 修正旧页“10 h 2.93→30 h 3.16→50 h 4.61”的时间错位，并恢复遗漏的 4.32 μm。
- 均值随追加退火时间增加，但不能由三个点宣称已建立抛物线生长/扩散控制动力学、扩散系数或单调减速规律；初始层不为零，热压和后续退火的气氛/压力也不同。
- 层厚 ± 的统计定义、取点数及独立制样重复在已读原文未明确。保留原误差，不把均值增量写成已检验显著差异。
- 支持程度：测量序列与增厚现象充分；精确动力学和机制归因不足。
- 定位与核查：§2.2、§3.2，Fig. 7–8，PDF pp. 2、5–8；已核查。

### E4

**成分梯度、裂纹与微孔｜观察和 Kirkendall 解释分开。**

- Fig. 7 已在热压后显示 Al₂O₃/中间层附近裂纹；Fig. 8(b,c) 的 30/50 h 截面在 Al₂O₃ 侧显示微孔。界面形貌支持反应伴随局部损伤。
- 线扫显示跨界面的 Al/Hf/Ta 信号变化。正文将 Al 90.0→16.6 写为相对 at%，但 Fig. 7(b)/8(d–f) 纵轴为 **Intensity**，没有展示可直接读出这些绝对百分数的刻度；Table 3 则另列含氧点分析。不可将线扫数字与点表当成同一归一化数据，或用它们直接算 Al 物料收支。
- 作者将微孔解释为 Al 从 Al₂O₃ 向 HT 扩散导致 Kirkendall 空位积聚。没有标记面位移、示踪扩散、各元素通量或空位定量；不能据静态梯度和孔洞证明“仅 Al 单向扩散”，也不能排除制样、应力等对孔洞/裂纹的贡献。
- 约 **9.2% 反应体积膨胀**是作者对反应成孔/开裂的解释参数，未给出直接反应体积测量及清晰的计算基准，不写成实测膨胀率或唯一裂纹来源。
- 支持程度：孔洞/裂纹及元素分布观察充分；Kirkendall 机制部分支持，排他通量和定量体积膨胀未决。
- 定位与核查：§3.2，Fig. 7–8、Table 3、Eq. (2)，PDF pp. 5–8；已核查。

### E5

**热膨胀与力学参数｜本文测量、换算与文献输入。**

- HT 块体在空气中 1600 °C/2 h 烧结；AH3T 块体在 Ar、1600 °C、50 MPa、10 min 热压。相对密度分别 97.0% 和 99.2%，不是两种完全相同制备状态。
- 25–1000 °C、5 °C/min 膨胀测量给出 HT **8.84 × 10⁻⁶ K⁻¹**、AH3T **4.31 × 10⁻⁶ K⁻¹**；Al₂O₃ 的 **8.18 × 10⁻⁶ K⁻¹**取自 [49]，不是本文第三种材料同批实测。
- 26 × 26 μm 区域的 200 点纳米压痕：HT/AH3T 约化模量 Er 分别 **254.5/153.2 GPa**，硬度 **22.5/12.9 GPa**。200 点不等于 200 个独立块体，硬度也不等于界面剪切强度。
- 用 Eq. (4)、金刚石 Ei = 1141 GPa、νi = 0.07，以及从文献/相似陶瓷采用的 νc = **0.295/0.32**，换算弹性模量约 **298.7/158.7 GPa**；复算与舍入值一致。Al₂O₃ 的 **392.5 GPa**来自 [52]，νc 均非本次实测。
- 支持程度：在所测块体上 AH3T 热膨胀、约化模量和硬度较低有充分支持；真实薄层/高温弹性参数和界面强度未验证。
- 定位与核查：§2.1/2.3、§3.3，Fig. 9–11、Eq. (4)，PDF pp. 2、8–9；已核查并复算。

### E6

**界面热应力｜可复算的简化模型，不是服役实测。**

- Eq. (3) 为 σ = EΔTΔα/(1−ν)，ΔT = 975 K，即假定从 1000 °C 降至 25 °C。输入使用 E5 的块体参数/借用泊松比，未描述实际测量涂层应力或进行 1000 °C 循环失效试验。
- 三组报告值可复现：Al₂O₃/HT **272.6 MPa**（HT 的 E、ν）；Al₂O₃/AH3T **880.6 MPa**及 HT/AH3T **1030.8 MPa**（AH3T 的 E、ν）。这些数值是指定受约束弹性近似下的失配应力量级，不是界面几何解析后的实际最大应力。
- 模型没有完整考虑涂层/TGO 厚度、曲率、孔隙、非均匀温场、温度依赖模量、蠕变或损伤松弛；不能因算式可复现就验证了真实应力。
- 作者所引 **330–862 MPa** 是 YSZ 体系的许用剪切应力范围 [53]。Eq. (3) 的失配热应力与另一体系的剪切失效指标不具备直接通用比较资格；撤回“超出即失效/必须淘汰”及“272.6 MPa 已证明安全”的结论。
- 支持程度：数值计算和相对热失配风险充分；直接失效判据、涂层寿命和安全裕度不足。
- 定位与核查：§3.3–3.4，Eq. (3)，PDF pp. 8–10；已核查并复算，参考 [53] 全文未核。

### E7

**局部界面错配｜TEM 几何与作者模型判断。**

- Fig. 6(e) 的 HT-3A/1600 °C 局部界面，用 dHT = 0.354 nm、dAH3T = 0.467 nm、夹角 17° 代入 Eq. (1)，得到 **ε ≈ 27.5%**；复算一致。
- 作者按所引 Bramfitt 判据推测所选晶面关系为非共格，并讨论较高界面能和裂纹风险。该值不是整块扩散偶所有界面的统计，也不是界面结合能、断裂韧度或剥离强度的实测。
- Fig. 6 这处局部界面未见明显孔洞，与 Fig. 7/8 在另一制备条件和另一界面的裂纹/孔洞不构成直接矛盾；须保留取样及条件差异。
- 支持程度：所选几何的错配计算充分；“所有界面必然弱结合”及定量裂纹后果不足。
- 定位与核查：§3.1，Fig. 6、Eq. (1)，PDF pp. 4、6；已核查并复算。

### E8

**前文争议、服役外推与 gap｜转引及本次评价。**

- 本文 §1 将 Li 等 [35] 描述为 1600 °C/10 h、提出无反应；旧页进一步猜测前文温度未达阈值。出版社原始摘要实际列 **1600 °C/8 h**，并写到含 Al₂O₃ 混粉中 HT 结构发生变化、少量 Al 扩散进入 HT；在线日期为 **2012 年 6 月**。因此撤回“前文因温度不足漏检”“此前毫无反应迹象”的叙事。以上仅据[前文出版社摘要](https://www.scientific.net/KEM.512-515.635)，全文结论及差异原因仍待核。
- 本文可作为产物鉴定和界面演化的补充证据，不能不加限定地宣称已全面推翻前文或确认首创性。
- Fig. 12 是可能失效机制示意；MCrAlY、5–15% 孔隙和涂层剥落路径是文献背景/外推，不是本文制备并服役验证的涂层。HT 的既有 CMAS 抗性也属于引言转引，不是本次新验证。
- 实际界面温度须与陶瓷表面温度区分；粉末/扩散偶结果不能直接给出“1600 °C 级涂层必然失效”的服役判决。
- 长时扩散偶只在 1400 °C、未做真实 TGO 薄层循环验证，为 paper-limitation。扩散障、粘结层改性或梯度层可作 **AI 推断的 candidate-question**，不写成已验证有效方案；“整个领域系统忽略 TGO 相容性”无检索依据。
- 支持程度：本试验存在相容性风险有支持；普适材料淘汰、领域空白和具体缓解措施有效性未证。
- 定位与核查：§1、§3.4、§4，Fig. 12，References [27–35,53–58]；前文出版社摘要另核，外部全文未全面复核。

## Conclusions for Reuse

- **可用**：在指定粉末及扩散偶条件下，1400 °C 已观察到反应，中间层随追加退火增厚；1600 °C 联合表征支持 AlHf₃TaO₁₀ 归属（E1–E3）。
- **可用**：单独制备的 AH3T 块体 CTE 低于 HT，简化弹性计算提示新增相界面具有更大的热失配风险（E5/E6）。
- **须限定**：1300 °C 未见明显 XRD 变化、Kirkendall 成孔、体积膨胀解释、局部非共格及实际涂层退化路径（E1/E4/E7/E8）。
- **撤回**：严格 >1400 °C 才反应、错误层厚时间序列、已证实只有 Al 单向扩散、实测 GPa 界面应力、按 YSZ 剪切范围直接判废，以及前文温度不足导致“无反应”的解释。

## Downstream Review

下列关联页尚未完成语义复核，本轮只更新源页及维护记录；旧判断不可继续作为确定依据。

| 页面 | 具体影响 |
|---|---|
| [[directions/ceramic-corrosion/wiki/claims/Hf6Ta2O17-TGO-Incompatibility]] | 修正反应温度和热压/退火时间，分开实测/模型/转引；收窄单向扩散、9.2% 膨胀及 YSZ 失效判据，更新 Li 前文争议（E1–E8） |
| [[directions/ceramic-corrosion/wiki/gaps/TBC-TGO-High-Temperature-Compatibility]] | 撤回“领域系统忽略、首篇、一票否决”；真实薄层验证为论文局限/候选问题，不自动成为领域 gap（E8） |
| [[directions/ceramic-corrosion/wiki/topics/Thermal Barrier Coatings]] | 保留相容性维度，删除确定性应力判废、首次性及错误时间序列 |
| [[directions/ceramic-corrosion/synthesis/literature-map]]、[[directions/ceramic-corrosion/synthesis/review-outline]] | 本文仅支持限定的相容性风险案例，不能直接作 CMAS 实验或普适失效因果证据 |
| [[directions/ceramic-corrosion/synthesis/open-questions]]、[[directions/ceramic-corrosion/synthesis/research-positioning]] | 将界面工程和高通量相容性筛选保留为待验证候选；不得代替用户确定研究方向 |

## Unresolved Items

1. 严格反应起点、1300 °C 长时检测限及 1400 °C 中间相/瞬态 m-HfO₂ 的定量组成。
2. 层厚重复数/± 定义、原始端点、标记面和多元素扩散通量；9.2% 体积变化计算基准。
3. 线扫相对 at% 的校准和归一化；局部 EDS 与名义计量的差异。
4. 真实 TGO 薄层的温度、应力状态、蠕变松弛和循环失效；界面剪切/结合强度。
5. Li 等前文全文、混合比例和最终结论；不能用摘要或本文转述替代完整争议裁定。

## Maintenance

保留原页面路径和已有 TBC 标签；索引、日志、错误记录、计划及任务快照同步维护。原始资料未改，下游正文未重写，未提交或上传。

File: directions/ceramic-corrosion/wiki/papers/2025-RE2SiO5-CMAS-Multilayer-Stacking-Screening.md
---
direction_id: ceramic-corrosion
type: paper
title: Screening of CMAS corrosion-resistant RE2SiO5 for environmental barrier coating application by a high-throughput multilayer stacking method
year: 2025
authors: [Liya Zheng, Keyu Ming, Zhilin Tian]
venue: Extreme Materials
status: processed
review_status: checked
group_origin: internal
group_origin_basis: "Existing complete authors metadata includes Tian Zhilin or Zhilin Tian; user-defined grouping, not a new full-text review"
group_origin_checked: 2026-09-09
created: 2026-09-08
updated: 2026-09-08
source: Zotero PDF and MinerU full.md
source_version: journal PDF, 1 (2025), 27–32
zotero_collection: 田老师
zotero_item_key: X55RXI85
zotero_attachment_key: JNPL926R
doi: 10.1016/j.exm.2025.10.001
topics:
  - "[[directions/ceramic-corrosion/wiki/topics/Ceramic Corrosion]]"
claims:
  - "[[directions/ceramic-corrosion/wiki/claims/CMAS-Corrosion-Enthalpy-RE-Radius-Trend]]"
gaps:
  - "[[directions/ceramic-corrosion/wiki/gaps/High-Throughput-Screening-Transfer]]"
tags: [paper, ceramics, corrosion, cmas, ebc]
---

# Screening of CMAS corrosion-resistant RE₂SiO₅ by a high-throughput multilayer stacking method

## Metadata and Sources

- Citation: L. Zheng, K. Ming, Z. Tian. Extreme Materials 1 (2025), 27–32. DOI: 10.1016/j.exm.2025.10.001。
- 编号与来源：田老师 collection #59；item `X55RXI85`；PDF attachment `JNPL926R`，已通过本机 Zotero MCP 核对。
- PDF：`C:/Users/youthcookie/OneDrive/1.Science/1.Zotero/pdf2/2025-(Extreme Materials)/Zheng 等 - 2025 - Screening of CMAS corrosion-resistant RE2SiO5 for environmental barrier coating application by a hig.pdf`。
- MD：`D:/shuju/zotero1/llm-for-zotero-mineru/10185/full.md`；同目录 `_llm_source.json` 的 parentItemKey、attachmentKey 与文件名匹配。

## Reading and Verification Status

- Processing mode: new-ingestion。
- 已读英文 MD 全文，包括引言、方法、结果讨论、结论与参考文献；逐图回看 PDF 印刷页 28–31 的 Fig. 1–7 和 Eq. (1)，以 PDF 修正 MD 双栏错序。
- `checked` 覆盖上述主文实验、图示比较和机制边界，不表示补充数据或转引来源全部核实。
- **Table S1 未取得**：当前 Zotero 条目只列主文附件，当前 MinerU 缓存无独立补充文件；访问 DOI/出版商正文入口均返回 403。残余玻璃和产物的逐点组成、误差与归一化仍待核查，不能把正文对 S1 的概括当成已读表格。
- Costa 等转引的量热全文本轮未读；统计原始数据、独立重复和独立试样对照未见于已读主文。

## Takeaway

在七组分层叠块体、C33M9A13S45、30 mg/cm²、1300 °C/20 h 条件下，Er₂SiO₅ 区域的相对 CMAS 侵入最浅，Tm 次之；Lu 虽表面可见产物少，却不是最浅者（E1–E4）。Fig. 7 以 Er 区域为相对零点，**不是 Er 的绝对渗透深度为零**，也不是所有服役条件下 Er 最优的证明。产物形貌、局部侵入及溶解须分开评价；形成焓、裂纹与层间完全独立的机制判断仍有限制（E5–E8）。

## Research Problem and Contribution

- 问题：不同制样、CMAS 供给与厚度定义使既有抗蚀评价难以比较。
- 作者贡献：用层叠试样同炉比较七种单硅酸盐，提出结合产物、溶解与侵入评价抗蚀性。
- 本轮支持的贡献：实现所测条件下的多组分截面比较，揭示可见产物多少与相对侵入排序不等价；未建立绝对深度校准或跨试样等效性。
- Novelty status: author claim only / not assessed；未进行领域首创性检索。

## Study Design

| Element | Details | Source |
|---|---|---|
| 材料 | RE = Tb、Dy、Y、Er、Tm、Yb、Lu；不含 Ho；层叠烧结块体，不是服役涂层 | §2，Fig. 1–3 |
| 制备 | RE₂O₃:SiO₂ 摩尔比 1:1；湿磨 12 h，80 °C 干燥 12 h，80 目筛；依次装粉、冷等静压、1550 °C 无压烧结 12 h；径向切开共同暴露各层 | §2，p. 28 |
| 初始状态 | 较致密的局部 SEM 形貌；主文承认微量 RE₂Si₂O₇，未报告逐层相对密度、孔隙率和杂相定量；冷压压力未报告 | Fig. 2、4；pp. 28–30 |
| 腐蚀 | 33CaO–9MgO–13AlO₃/₂–45SiO₂，单阳离子氧化物摩尔百分数；乙醇涂覆至名义 30 mg/cm²；1300 °C/20 h | §2 |
| 表征 | 腐蚀后 SEM/EDS、XRD；截面/Ca 分布与反应前沿；非高温原位实验 | Fig. 4–7 |
| 指标 | 以最浅侵入的 Er 区域为参照，比较各区相对 CMAS 侵入深度；未提供统一原始表面零点的绝对深度序列 | p. 31，Fig. 7 |
| 统计/对照 | Fig. 7 有误差棒，已读主文未定义其统计含义、样本数或独立暴露重复；未见独立单组分试样、层序互换或无杂相对照 | §2–3，Fig. 7 |

## Key Evidence

### E1

**实验设计与暴露覆盖。** 直接实验记录：七种 RE₂SiO₅ 层叠块体，共同经历 1300 °C/20 h、30 mg/cm² CMAS 暴露（§2，Fig. 1，p. 28）。支持一次配置内的多成分筛选；不是七次独立重复、温度序列或涂层寿命测试。已核 MD 与 PDF。

### E2

**相对深度基准。** 直接图示/方法说明：p. 31 明确以侵入最浅的稀土硅酸盐为 benchmark；Fig. 7 纵轴为 “Relative CMAS infiltration depth (μm)”，Er 为零，其他条向负方向延伸。支持该截面各区侵入位置相对 Er 的差异；负号不是负的物理腐蚀量，零点不是无侵入。未见绝对原表面基准或完整测点算法，不能把相对数值与 2019 衰退层、2023/2024 最深侵入数值合并。PDF 图和相邻正文已核；未数字化柱值。

### E3

**本试样内的排序。** 直接图示：Fig. 5(c)、7，pp. 30–31，Er 最浅，Tm 次之；Y、Lu、Yb 位于中间，Tb/Dy 更深。图中 Tb 深于 Dy；不把相近中间组或误差棒解释为已证显著差异。支持所测层位置和本篇指标的描述排序；不支持“半径越小一律越耐蚀”、Er 普适最优或 Lu 不耐 CMAS。Fig. 7 有误差棒但定义/重复数未见主文报告。已核 PDF 与文字。

### E4

**产物与空间分布。** 直接观察：Fig. 4(a–g) 中大半径侧多短棒，小半径侧可见产物减少、残余 CMAS 覆盖增加；Lu 表面大量被残余熔体冷却产物覆盖。Fig. 4(h,i) 是层叠样品整体 XRD，支持腐蚀后磷灰石型相；作者标为 Ca₂RE₈(SiO₄)₆O₂。Fig. 6 的前沿与上部表面形貌不同。支持相类别及局部形貌差异，不是逐 RE 精确组成、总产物产率或析出速率的定量验证；未观察其他相不等于排除微量相。来源 pp. 29–30，已核图像；逐点成分依赖未读 S1。

### E5

**层间边界和供液。** 直接观察：Fig. 2–3 的 SEM/EDS 及腐蚀后 Fig. 5(b) 保留清楚的 RE 分区；Fig. 5(c) 标注 CMAS 沿侧边流动，正文称其更集中在大半径侧。作者解释为无扩散、反应强的一侧吸引 CMAS。评价（AI 推断）：局部 EDS 分区清楚不足以证明全部固相/熔体传输为零；同一名义负载不保证各层相同的局部供液。没有独立试样/换序对照，不能宣称已消除所有外部因素。pp. 28–30，已核。

### E6

**残余熔体组成与溶解解释。** 作者在 p. 31 转述 Table S1：残余 CMAS 的 Ca 约 13 at%，RE 含量随系列先降后升，Er 区最低，据此讨论溶解与析出平衡。**表格本身待核查**；这里只记录作者报告，不能生成逐组数值或认定全部局部熔体始终过量。即使终态点成分成立，也不独立测定溶解通量、总溶解量或完整质量守恒。图中残余 CMAS 的存在可由 E4–E5 单独支持。

### E7

**裂纹与热应力。** 直接观察：Fig. 5(a) 的 Y 区贯穿裂纹。作者用转引的 Eq. (1) `σ = EαΔT` 解释析出增加复合残余层刚度、冷却应力不均而开裂。PDF p. 30 已核公式和上下文；MD 将公式与变量释义错排到后文。主文未报告应力实测、代入计算、裂纹形成时刻或独立控制，故仅支持裂纹存在与一种作者解释，不证明冷却析出是唯一主因或已测涂层失效。

### E8

**热化学及电子结构解释的边界。** 转引/作者解释：pp. 29–30 和结论称大半径磷灰石形成焓较低、易形成，引用 Costa et al. [13]；但 p. 31 右栏讨论小半径组时又以较低形成焓解释反应较温和，方向/逻辑不一致。本轮不替作者决定哪一句正确，也不新增独立量热数据。Y 缺少 4f 电子壳层导致异常、微量二硅酸盐影响可忽略均是作者解释，未见隔离变量对照。已核主文表述；Costa 全文及因果判断待核。

## Findings and Interpretation

| Finding | Support | Assessment |
|---|---|---|
| 本试样内 Er 区相对侵入最浅 | sufficient，限 E1–E3 | 直接支持图示描述；绝对零侵入、统计显著最优及跨条件排名不成立 |
| 可见产物少不保证相对侵入最浅 | sufficient，限 E3–E4 的形貌/深度对照 | Lu 与 Er 的对照支持分开评价指标；作者“无显著相关”未附统计检验，不能作为统计结论 |
| 溶解与析出共同造成 Er 优势 | partial，E4、E6 | 合理作者解释；S1 未读且终态组成不能分离各机制通量 |
| 层叠法完全排除外界影响、成分本征排名得到验证 | insufficient，E1、E5 | 同炉方法贡献保留，位置/供液/传输与独立复现限制不能删除 |
| 形成焓及冷却应力已证明上述机制 | insufficient，E7–E8 | 转引、简式解释与源内方向矛盾，不等于已验证因果 |

## Conclusions for Reuse

- **Retain**：1300 °C/20 h、30 mg/cm² 的七组分层叠块体中，Er 区相对侵入最浅；产物形貌/覆盖与相对侵入应分别评价（E1–E4）。
- **Narrow**：Er 的“最佳”限定为本次层叠构型、参照定义和测量覆盖；方法提高同炉比较效率，但尚未验证独立试样等效性（E2–E5）。
- **Withdraw or pending**：不得写 Er 零腐蚀；不得与 2019 直接作厚度倍数或宣称推翻其实验；不得用未读 S1 的细项或矛盾焓句作确定机制（E2、E6、E8）。
- 可复用句：Zheng 等在 1300 °C/20 h 的 RE₂SiO₅ 层叠筛选中，以 Er 区为相对侵入参照，发现 Lu 表面可见产物较少却未呈现最浅侵入；这一结果支持区分产物形貌与侵入指标，尚不能建立跨制样条件的统一抗蚀排名（E1–E5）。

## Limitations and Open Questions

- Table S1、图中误差定义与原始测点数据待取得；不影响 Fig. 7 相对基准的核实，但限制成分机制与定量统计。
- AI 推断：可用独立试样、层序互换、逐层密度及局部熔体分布检验排序稳定性；这是候选验证问题，不是已证方法无效或领域空白。
- 未进行高温原位、其他温度/时长与实际涂层寿命验证；本论文未做不等于领域无人做。Field gap status: not assessed。

## Relation to Existing Wiki and Downstream Review

- [[directions/ceramic-corrosion/wiki/papers/2019-RE2SiO5-CMAS-General-Trend]]：同为名义 1300 °C/30 mg/cm²，但时长、致密化/几何和测厚定义不同；**not directly comparable**。本论文新增一组实验，不是 2019 重复引文数据。
- [[directions/ceramic-corrosion/wiki/papers/2025-RETaO4-CMAS-High-Throughput-Screening]]：可定性比较层叠方法的校准边界；本篇相对 Er 基准不同于 RETaO₄ 原表面参照，不互换数据。未把 RETaO₄ 已观察跨 RE 点成分照搬成本文已证污染。
- 本轮同步 [[directions/ceramic-corrosion/synthesis/literature-map]]、[[directions/ceramic-corrosion/wiki/topics/Ceramic Corrosion]]、半径—焓 claim、层叠迁移 gap、索引与恢复入口；不新增缺乏独立贡献的 claim/method 页面。
- 2026-09-08 接续整合：[[directions/ceramic-corrosion/synthesis/open-questions]] 的 Q1/Q4/Q5、[[directions/ceramic-corrosion/synthesis/research-positioning]] 的 P1及[[directions/ceramic-corrosion/synthesis/review-outline]] 的R9/R10、相关小节与两段草稿已纳入本篇。S1、统计、热化学与独立性限制仍有效；完整正文和新颖性未完成。

## Maintenance

- [x] 来源身份、去重和页面路径核对。
- [x] 证据类型、支持程度与实际核查范围分开。
- [x] 明确相对基准、单位、统计及独立来源边界。
- [x] 使用已有标签/链接；相关页面按本轮范围更新。
- [x] 更新入库记录、index、log；原文矛盾与解析错序记入 error_log。

File: directions/ceramic-corrosion/wiki/papers/2025-RETaO4-CMAS-High-Throughput-Screening.md
---
direction_id: ceramic-corrosion
type: paper
title: High Throughput Screening of CMAS Corrosion-Resistant RETaO4 Based on Lamination Method
year: 2025
authors: Tian Zhilin; Chen Zhilin; Wen Shuping; Zhao Wenxia; Zheng Liya; Li Bin
venue: Advanced Science
status: processed
review_status: checked
group_origin: internal
group_origin_basis: "Existing complete authors metadata includes Tian Zhilin or Zhilin Tian; user-defined grouping, not a new full-text review"
group_origin_checked: 2026-09-09
created: 2026-08-23
updated: 2026-09-07
source: Zotero 9TBX9XTZ 英文 PDF；10100/full.md；正式 Supporting Information
source_version: Advanced Science 12(14), 2412717；13 页英文正文及 ADVS-12-2412717-s001.docx
zotero_collection: 毕设 > 组内文章 > 博士 > 田老师
zotero_item_key: 88RPHLC9
zotero_attachment_key: 9TBX9XTZ
pdf_attachment_name: Tian 等 - 2025 - High Throughput Screening of CMAS Corrosion‐Resistant RETaO4 Based on Lamination Method 5.pdf
doi: 10.1002/advs.202412717
topics:
  - "[[directions/ceramic-corrosion/wiki/topics/Ceramic Corrosion]]"
claims:
  - "[[directions/ceramic-corrosion/wiki/claims/CMAS-Corrosion-Enthalpy-RE-Radius-Trend]]"
  - "[[directions/ceramic-corrosion/wiki/claims/RETaO4-CMAS-Corrosion-Product-Clarification]]"
gaps:
  - "[[directions/ceramic-corrosion/wiki/gaps/CMAS-Corrosion-Data-1500C]]"
  - "[[directions/ceramic-corrosion/wiki/gaps/High-Throughput-Screening-Transfer]]"
tags:
  - paper
  - corrosion
  - ceramics
  - cmas
  - tbc
---

# High Throughput Screening of CMAS Corrosion-Resistant RETaO4 Based on Lamination Method

## Metadata and Sources

- Citation：Zhilin Tian, Zhilin Chen, Shuping Wen, Wenxia Zhao, Liya Zheng, Bin Li. Advanced Science 12(14) (2025), 2412717；2025-02-17 在线发表。Tian/Chen 共同一作。DOI：[10.1002/advs.202412717](https://doi.org/10.1002/advs.202412717)。
- Zotero item `88RPHLC9`；MCP complete 返回的英文附件为 `9TBX9XTZ`（Method 5.pdf，13 页）。`KRWRKNT5`（Method 3.pdf）是中英混排，`IGU2ZRMW`（Method 4.pdf）是中文译文，不是补充材料；替换旧页未核实的 BTV34NVS。
- 英文 PDF：`C:/Users/youthcookie/OneDrive/1.Science/1.Zotero/pdf2/2025-(Advanced Science)/Tian 等 - 2025 - High Throughput Screening of CMAS Corrosion‐Resistant RETaO4 Based on Lamination Method 5.pdf`。
- 英文 MD：`D:/shuju/zotero1/llm-for-zotero-mineru/10100/full.md`；`_llm_source.json` 已核对 attachmentId 10100、key 9TBX9XTZ、parent 88RPHLC9。
- 正式补充材料：`ADVS-12-2412717-s001.docx`，2026-09-07 从 [Europe PMC 补充材料包](https://www.ebi.ac.uk/europepmc/webservices/rest/PMC11984857/supplementaryFiles) 取得；文章 PMCID 为 PMC11984857。该包内的 DOCX 与正文所引 Tables S1–S4、Figures S1–S6 对应，已实际读取，不能以正文概述代替阅读。

## Reading and Verification Status

- 模式：full-review；2026-09-07 完成主要证据复核及源页修订。
- 阅读以英文 MD 摘要、引言及前部结果起读，后续结果、讨论、实验方法、结论及参考文献目录用英文 PDF 续读/回查；未将译文算作独立证据，也不宣称逐字读完全部 MD。
- 视觉检查英文 PDF pp. 2–12 的 Fig. 1–17、Table 1；补充 DOCX 的 Tables S1–S4 全部文字/数据及 Figures S1–S6 全部图像已读。补充文件从公开来源下载至临时目录，原有 PDF/MD 未改动。
- checked 仅覆盖以下 E1–E8。形成焓参考态/符号、跨 RE 成分来源、重复统计及独立材料因果排序仍有局部未决；参考文献原文未全面复核。

## Takeaway

层叠试样提供了八种 RETaO₄ 在同一炉次和名义 CMAS 条件下的并列观察：1300 °C、25–100 h 内，Er/Y/Ho 层总体渗透较浅，Nd 层较深；主要产物归为含 RE/Mg/Al 的钽酸盐固溶体，伴少量磷灰石（E1/E3/E4）。但产物中实测多种其他 RE，层间化学独立性未得到证明；深度也并非逐点随半径严格单调（E2/E3）。DFT 图的正值与正文“更放热”解释之间缺少明确参考态说明，润湿过程又耦合反应和熔体迁移，不能据此认定半径已被证明是唯一因果变量（E6/E7）。

## Research Problem and Contribution

作者希望提高 RETaO₄ 作为 TBC 候选材料的 CMAS 筛选效率，并比较不同 RE 的产物和晶界侵蚀。可保留的贡献是层叠制样、同炉次截面对比，以及 XRD/SEM/EPMA 和 Y/Nd 局部 TEM 的联合表征。本文扩展了作者既有 YTaO₄ 工作的材料范围；不据此宣称首次发现所有 RETaO₄ 的晶界腐蚀，或彻底消除不同条件下的文献分歧。

## Key Evidence

### E1

**试样与腐蚀条件｜本文制备和实验。**

- 八种 RE 为 Nd、Sm、Eu、Gd、Dy、Ho、Y、Er；十层顺序为 Sm–Nd–Sm–Eu–Gd–Dy–Ho–Y–Er–Y。最外侧 Sm/Y 不涂 CMAS，作为原表面位置的测量基准，不是额外独立腐蚀重复。
- RE₂O₃:Ta₂O₅ = 1:1 摩尔比，300 rpm 球磨 12 h，1650 °C/4 h 制粉；逐层 1 MPa 压制，再 5 MPa/5 min、200 MPa 冷等静压，1650 °C/20 h 烧结。按质量/密度控制层厚不等于逐层孔隙率已配平；层叠块体 XRD 显示多种 RETaO₄ 共存，不是单一混合 RE 固溶体。
- CMAS 名义配方为 33CaO–9MgO–13AlO₁.₅–45SiO₂（摩尔比例），1200 °C/24 h 预处理；切开暴露各层后，指定表面施加 30 mg/cm²，在 1300 °C 保温 25、50、75、100 h。
- 支持程度：对名义实验设计支持充分；可减少炉次条件差异，但“消除全部样品误差”和“八份完全独立实验”证据不足。
- 定位与核查：§2.1、§5；Fig. 1、3–7、17，PDF pp. 2–5、12；已核查。

### E2

**层间独立性受到成分数据限制｜本文 EPMA 测量与作者解释分开。**

- 作者根据 Fig. 3–6 的 RE 面扫边界清晰、未见明显扩散，认为相邻层腐蚀互不影响。
- Table 1 的 25 h NdTaO₄ 层 point I：Nd **3.43 at%**、Sm **3.64 at%**，还含 Eu 等其他 RE。补充 Table S4 的 100 h ErTaO₄ 层 point IV：Y **14.29 at%**、Er **4.32 at%**。这些均为表中点分析原子百分数，不是将名义层名称当成产物唯一 RE。
- 本次评价：产物中的跨 RE 成分使“各层化学上完全互不影响”不能成立为已证结论。基体面扫界面清晰不能排除共用熔体中的迁移。实际迁移路径、测点混合或分析因素仍待核查，不能反过来写成已证实的固态互扩散机制，也不据此全盘否定测得深度。
- 支持程度：对“产物含其他 RE”支持充分；对“独立单 RE 本征性能排序”支持不足。需要隔离试样、层序变化及逐层致密度等对照是 **AI 推断的验证建议**。
- 定位与核查：§2.1，Table 1（PDF p. 9），Tables S2–S4 及对应 Fig. S1/S3/S5；数据与原解释均已核查，跨 RE 来源未决。

### E3

**渗透深度及总体趋势｜本文截面测量。**

以未涂 CMAS 外层保留的原表面作为参照，结合截面形貌与 Ca/RE 面扫定位渗透区域。以下沿用作者“渗透深度”及误差写法，不改称纯反应层厚度或涂层寿命。

| 1300 °C 保温 | NdTaO₄ 层 / μm | ErTaO₄ 层 / μm | 原文定位 |
|---|---:|---:|---|
| 25 h | 108.3 ± 9.8 | 31.5 ± 7.8 | Fig. 3 |
| 50 h | 124.1 ± 11.3 | 58.3 ± 1.9 | Fig. 4 |
| 100 h | 196.4 ± 5.8 | 89.4 ± 9.9 | Fig. 6 |

- 100 h Nd 层大孔缺陷附近局部达到 **320.1 ± 13.2 μm**；保留其局部异常性质，不能代替常规区域值，也不能因不符合趋势而删去。
- Fig. 7 支持总体上大半径端较深、小半径端较浅，**不是严格单调律**。100 h Gd 为 168.6 ± 5.6 μm，高于 Eu 的 166.7 ± 11.3 μm 与 Sm 的 162.8 ± 7.7 μm。作者将 Eu/Sm 例外与反应层增厚、致密化联系，这是解释而非独立控制变量证明。
- ± 的统计定义、独立试样重复数及取点规则在已读材料中未明确到足以作显著性检验；不据此声称相邻成分差异显著、拟合统一动力学或建立所有 RE 的普适排名。
- 支持程度：对本层叠试验的测量及分组趋势支持充分；半径单变量因果解释仅部分支持，需结合 E2 和孔隙差异。
- 定位与核查：§2.1，Fig. 3–7，PDF pp. 3–5；已核查。

### E4

**反应层与晶界产物｜本文结构和成分表征。**

- 腐蚀后 XRD 主要峰与 Ca₂Ta₂O₇ 类结构对应；结合成分，作者将主要产物描述为 **(Ca₂₋ₓREₓ)(Ta₂₋ᵧ₋𝓏MgᵧAl𝓏)O₇ 固溶体**，伴少量 **Ca₂RE₈(SiO₄)₆O₂ 磷灰石**。这里是产物类别及名义通式，不是每个点均有同一精确组成。
- TEM/SAED 来自 **50 h 的 YTaO₄ 与 NdTaO₄ 局部区域**（Fig. 9、10），不是八种材料都做了 TEM。Y 样品中固溶体面间距 2.807 Å、磷灰石面间距 2.720 Å，与作者的面心立方/六方鉴定对应。Fig. 2 的突出衍射峰为作者提出择优取向的依据；不外推成全部晶界产物均有相同取向。
- Fig. 8 展示八种层在四个时长的晶界区域；25 h 的 Fig. 11/Table 1 与 50/75/100 h 的补充 Fig. S1/S3/S5、Tables S2–S4 提供反应层及晶界测点。支持本组条件下晶界受侵蚀及两类产物的归属，不等于任意 RETaO₄、任意温度均如此。
- 支持程度：对本文产物类别和所示晶界现象支持充分；每个点的精确化学计量、全体产物均为同一精修空间群、定量相分数和晶界反应动力学证据不足。Fig. 14 的 Fd-3m 是计算模型结构，不可替代全部产物的结构精修。
- 定位与核查：§2.2–3，Fig. 2、8–11、14；Table 1；补充 Tables S1–S4、Fig. S1/S3/S5；已核查。

### E5

**EPMA 归一化和通式边界｜本文数据处理；源文歧义。**

- Fig. 12、Fig. S2/S4/S6 所示 Ca+RE 与 Ta+Mg+Al 各约 50%，针对选取的这些阳离子作归一化；**不是含 O、Si 的原始总原子百分数**。RE 应为测点中各 RE 的合计，不能只取名义层对应元素。
- Table 1、Tables S2–S4 可见实际组成波动及跨 RE 成分，不能把平均计算式的 Mg/Al 配比套给所有测点。例如 Table 1 的 Er 层 point I 报告 Al 为 0.00 at%。
- 正文磷灰石讨论出现“Ca:RE = 1:4:3”的记法：两元素名对应三个数，文字不完整。名义式 Ca₂RE₈(SiO₄)₆O₂ 对应 **Ca:RE:Si = 1:4:3**，这是化学式所给比例，不应冒充所有 EPMA 点均精确符合。
- 原文反应式及 O₇ 通式保留为作者的名义化学描述，不将其升级为所有实测多 RE/Mg/Al 成分均已验证的完整物料衡算。
- 支持程度：对近似阳离子分组和产物类别部分支持；精确通式/占位及全部测点化学计量待核查。
- 定位与核查：§3，Eqs. (1)–(2)，Table 1、Fig. 12；补充 Tables S1–S4、Fig. S2/S4/S6；已核查并保留源文歧义。

### E6

**形成焓模型与正文解释的距离｜计算输出、作者解释及转引。**

- 作者用 VASP、GGA–PAW、520 eV 截断能、0.3 Å⁻¹ k 点间距及 10⁻⁷ eV 能量收敛标准，计算固定组成 **(Ca₀.₅RE₀.₅)₂(Ta₀.₇₅Mg₀.₁₂₅Al₀.₁₂₅)₂O₇**；Fig. 14 模型中 Ca/RE 为八配位、Ta/Mg/Al 为六配位。
- Fig. 15 的 ΔHf（kJ/mol）纵轴显示 **正值，刻度约 13000–15500**；所绘量随 RE 半径增大而降低。正文将之解释为形成产物更有利、反应更放热，但正文和所获补充材料未给出足以核对该数值的形成焓参考态、计算式及摩尔归一化说明。
- 因此可写“作者报告的计算量随半径增大而降低”；撤回旧页“图中数值更负，证明更放热是腐蚀根源”。不能静默给图补负号，也不能仅凭正值就判定作者所有热力学讨论必然错误；绝对放/吸热含义待原始计算定义确认。
- 即使趋势得到澄清，固定单 RE 平均模型仍不同于 E2/E5 的多 RE、变组成产物，也未建立包含高温熵、实际 CMAS 化学势与输运的完整反应自由能或速率模型。
- Costa 等关于磷灰石形成焓的材料属于本文转引 [43]，不是本次钽酸盐实验新测量，也不能与其他论文对同一来源的转引算作独立验证。
- 支持程度：计算设置与图示趋势已核查；绝对热化学解释未决，对渗透深度的唯一因果解释证据不足。
- 定位与核查：§3、§5，Fig. 14–15，PDF pp. 10、12；补充文件已检查，未找到上述计算定义。

### E7

**高温润湿观察｜本文动态形貌与作者反应解释。**

- Fig. 16：1345 °C 时 CMAS 铺展较均匀；1350 °C 时向图中右侧、Y 端迁移。到 1400 °C 左侧 Sm 端无可见残余熔体；试后左侧见颗粒/棒状产物，右侧有残余 CMAS。
- 作者据此讨论左侧较强反应/润湿、右侧较低反应性和较大接触角。旧页“优先向大半径端铺展”混淆了观察到的流向与作者对反应消耗的解释，应删除。
- 图示包含熔体迁移和反应后轮廓，没有给出八种隔离材料的平衡接触角数值序列或重复统计。无残余液体也不单独证明其在当地被完全反应消耗；不能把反应产物、流动和铺展分离为已独立验证的因素。
- 支持程度：对所示温度下的方向和残余形貌支持充分；对本征润湿性全序、完整质量平衡及“化学惰性”结论不足。Er 层仍有明显腐蚀深度（E3），相对较低反应性不等于不反应。
- 定位与核查：§3，Fig. 16，PDF p. 11；已核查。该升温观察至 1400 °C，与 1300 °C 长时腐蚀不是同一温度协议。

### E8

**适用范围与待检验问题｜本文覆盖范围及 AI 推断。**

- 长时腐蚀仅 1300 °C/25–100 h，润湿观察延伸至 1400 °C；本文没有 1500 °C 的同类数据。这是 paper-limitation，不足以声称整个 RETaO₄ 领域无 1500 °C 数据。
- 试样是烧结层叠块体，未测试实际 TBC 的服役剥落、铁弹增韧保持或寿命；晶界产物存在不能直接证明力学损伤程度。
- 将层叠法迁移至硅酸盐、高熵锆酸盐等属于 candidate-question：需先验证共用熔体、层序和逐层孔隙结构是否改变排名。作者的方法推广愿景不等于其他体系已验证。
- 与硅酸盐等论文只能在条件/指标说明后讨论定性机制；不能把不同温度、材料结构和端点定义的数值合并为统一抗蚀排名或倍数。
- 支持程度：对本文覆盖边界支持充分；上述验证设计为 AI 推断，领域空白与最优选题尚未评定。
- 定位与核查：§2–5、E1–E7；已核查。

## Conclusions for Reuse

- **可用**：在本层叠试验、指定 CMAS 及 1300 °C/25–100 h 下，Er/Y/Ho 层总体渗透较浅、Nd 层较深；报告具体深度时附 E3 的测量与统计边界。
- **可用**：本文联合表征支持复杂钽酸盐固溶体及少量磷灰石两类产物，并在所测八种层的晶界区域发现侵蚀；局部 TEM 和跨 RE 成分限制见 E2/E4/E5。
- **须限定**：层叠法提供并列筛选，但尚不能排除层间化学耦合或将差异唯一归因于 RE 半径；DFT 和润湿性是有未决项的机制线索。
- **撤回**：完全消除样品误差、各层互不影响、严格单调且普适的材料排名、已证实“形成焓更负”的因果链、全部 RETaO₄ 均已逐一 TEM 验证，以及小半径端化学惰性。
- **写作位置**：适合用于层叠筛选的能力与限制、钽酸盐产物表征、晶界侵蚀案例；不能继续作为已闭合的“半径—形成焓—抗蚀性”主线证明。

## Downstream Review

本轮更新源页及维护记录，以下关联页尚未完成语义复核；所列旧结论不可继续作为确定性依据。链接仅表示受影响关系。

| 页面 | 待复核的具体内容 |
|---|---|
| [[directions/ceramic-corrosion/wiki/claims/RETaO4-CMAS-Corrosion-Product-Clarification]] | 限定 TEM 为 Y/Nd，补全阳离子归一化、产物多 RE 组成和名义通式边界；撤回完全独立及彻底解决全部文献分歧的表述（E2/E4/E5） |
| [[directions/ceramic-corrosion/wiki/claims/CMAS-Corrosion-Enthalpy-RE-Radius-Trend]] | 记录 Fig. 15 正值与参考态未决，去掉“更负”及已证热力学根源；Costa 转引去重（E6） |
| [[directions/ceramic-corrosion/wiki/gaps/High-Throughput-Screening-Transfer]] | 由已验证通用性降为候选问题，增加层序/熔体交换/孔隙对照（E1/E2/E8） |
| [[directions/ceramic-corrosion/wiki/gaps/Structure-Radius-Decoupling]] | 本文不构成完全独立的半径变量实验；需记录跨层成分及致密度混杂（E2/E3） |
| [[directions/ceramic-corrosion/wiki/gaps/CMAS-Corrosion-Data-1500C]] | 区分本文缺数据与领域空白，区分 1300 °C 长时腐蚀及至 1400 °C 的润湿观察（E7/E8） |
| [[directions/ceramic-corrosion/wiki/topics/Ceramic Corrosion]] | 修正单调排名、完整热力学因果链和产物鉴定覆盖范围（E2–E7） |
| [[directions/ceramic-corrosion/synthesis/literature-map]]、[[directions/ceramic-corrosion/synthesis/core-argument-map]]、[[directions/ceramic-corrosion/synthesis/review-outline]] | 调整以本篇作独立因果证据或跨体系互证的论证；不得以旧 claim 维持强主线 |
| [[directions/ceramic-corrosion/synthesis/open-questions]]、[[directions/ceramic-corrosion/synthesis/research-positioning]] | 迁移可行性、1500 °C 和力学后果保留为分级待检验问题，不自动认定领域空白或用户选题 |

## Unresolved Items

1. 形成焓参考态、符号、单位归一化及原始计算输入/输出；目前不得将 Fig. 15 解读为已证实绝对更放热（E6）。
2. 其他 RE 出现在各层产物中的来源及对排名的影响；需实验/原始点位核验，不能自行指定迁移机制（E2）。
3. 独立重复数、误差定义、深度取点规则、逐层孔隙和致密度；不作显著性及唯一因果判断（E1/E3）。
4. 各测点精确组成、占位/电荷补偿、定量相分数及完整反应衡算；名义通式不能覆盖全部测点（E4/E5）。
5. 独立材料接触角、熔体迁移和反应消耗的分离验证；该问题不影响已经确认的 Fig. 16 形貌记录（E7）。

## Maintenance

已核对标签、术语和现有页面关系；源页保留原路径，索引、错误记录、任务快照、计划和操作日志同步维护。未改动原始资料，未重写其他论文或综合页，未提交或上传。

File: directions/ceramic-corrosion/wiki/papers/2026-High-Entropy-Zirconates-CMAS-High-Throughput.md
---
direction_id: ceramic-corrosion
type: paper
title: Exploration of thermal properties and CMAS corrosion resistance of high-entropy rare-earth zirconates by high-throughput method
year: 2026
authors: Chi Lin; Chen Zhilin; Zheng Liya; Tian Zhilin; Lv Bowen; Li Bin
venue: Journal of the European Ceramic Society
status: processed
review_status: checked
group_origin: internal
group_origin_basis: "Existing complete authors metadata includes Tian Zhilin or Zhilin Tian; user-defined grouping, not a new full-text review"
group_origin_checked: 2026-09-09
created: 2026-08-23
updated: 2026-09-07
source: Zotero L4TEUBTX 英文 PDF；10087/full.md；出版社正式补充 DOCX
source_version: Journal of the European Ceramic Society 46(5), 118014；12 页正文及 mmc1.docx
zotero_collection: 毕设 > 组内文章 > 博士 > 田老师
zotero_item_key: YPQHNP84
zotero_attachment_key: L4TEUBTX
pdf_attachment_name: Chi 等 - 2026 - Exploration of thermal properties and CMAS corrosion resistance of high-entropy rare-earth zirconate 2.pdf
doi: 10.1016/j.jeurceramsoc.2025.118014
topics:
  - "[[directions/ceramic-corrosion/wiki/topics/Ceramic Corrosion]]"
claims:
  - "[[directions/ceramic-corrosion/wiki/claims/CMAS-Corrosion-Enthalpy-RE-Radius-Trend]]"
  - "[[directions/ceramic-corrosion/wiki/claims/Defect-Fluorite-CMAS-Resistance-Mechanism]]"
gaps:
  - "[[directions/ceramic-corrosion/wiki/gaps/CMAS-Corrosion-Data-1500C]]"
  - "[[directions/ceramic-corrosion/wiki/gaps/Structure-Radius-Decoupling]]"
  - "[[directions/ceramic-corrosion/wiki/gaps/High-Throughput-Screening-Transfer]]"
tags:
  - paper
  - corrosion
  - ceramics
  - cmas
  - tbc
---

# Exploration of thermal properties and CMAS corrosion resistance of high-entropy rare-earth zirconates by high-throughput method

## Metadata and Sources

- Citation：Lin Chi, Zhilin Chen, Liya Zheng, Zhilin Tian, Bowen Lv, Bin Li. Journal of the European Ceramic Society 46(5) (2026), 118014。DOI：[10.1016/j.jeurceramsoc.2025.118014](https://doi.org/10.1016/j.jeurceramsoc.2025.118014)。
- 英文 PDF 首页明确 **2025-11-17 在线发表**；2026 是卷期年份，不是在线发表年份。署名行将 Chen Zhilin 次序写反，但共同一作脚注明确 Lin Chi 与 Zhilin Chen；Zotero 也继承了姓名字段次序问题，本轮未修改 Zotero。
- Zotero item `YPQHNP84`；MCP complete 核对 `L4TEUBTX`（2.pdf）为 12 页英文，`JME28GD9`（1.pdf）为中英混排，`2B3M2DQ5`（无数字后缀）为中文。后二者不是补充材料；旧 key GIE2FCRB 不再用作主附件标识。
- 英文 PDF：`C:/Users/youthcookie/OneDrive/1.Science/1.Zotero/pdf2/2026-(Journal of the European Ceramic Society)/Chi 等 - 2026 - Exploration of thermal properties and CMAS corrosion resistance of high-entropy rare-earth zirconate 2.pdf`。
- 英文 MD：`D:/shuju/zotero1/llm-for-zotero-mineru/10087/full.md`；`_llm_source.json` 已确认 attachmentId 10087、attachmentKey L4TEUBTX、parentItemKey YPQHNP84。
- 正式补充材料：2026-09-07 从[出版社 mmc1.docx](https://ars.els-cdn.com/content/image/1-s2.0-S0955221925008350-mmc1.docx) 下载，题名、作者和正文对应。实际内容为 **5 张表、8 幅图**：Tables S1、S2、S3，以及两张均题为 S4 的表；Figures S1–S8。下文用“Table S4（键长）”和“Table S4（厚度）”消歧，不自行修改原件编号。正文所引 EDS Fig. S3–S7 与实际补充 Fig. S4–S8 不一致。

## Reading and Verification Status

- 模式：full-review；2026-09-07 完成主要结果、方法和推理链复核。
- 已读英文 MD 的摘要、引言、方法、结果和讨论，关键数据、公式、结论及来源目录回查英文 PDF；视觉检查正文 Fig. 2–13（pp. 3–10），Fig. 1 的方法与图注已读。补充五表文字/数值及八幅图全部读取/查看。
- checked 表示本页声明证据已复核，**不表示原论文数据映射已可靠重建**。下述图表冲突已经查实；受影响的精确组成排序、参数关联和机制结论保留待核查，不能进入确定性 claim。
- 未修改原始 PDF/MD；补充副本及核查图保存在系统临时目录，原始下载地址在上方。未全面复核转引文献，也未取得作者原始作图、精修输入或仪器数据。

## Takeaway

本文批量制备 19 种五元等摩尔稀土锆酸盐，展示了两类结构、热物性及 1300 °C/5 h 的 CMAS 腐蚀现象。磷灰石型产物与富 Zr 颗粒层有 XRD、截面和成分线索支持；作者报告腐蚀层约 20–70 μm（E1/E2/E6/E7）。但样品标签、半径坐标、畸变参数和密度表存在相互不一致，热导端点也与文字范围不完全吻合。旧页“已建立可靠三参数设计规律”“已证实缺陷萤石双重抗蚀机制”应撤回，保留为需要重建数据映射后检验的解释（E3–E5/E7/E8）。

## Research Problem and Contribution

作者尝试通过高通量混料和压片，比较多种 TBC 候选块体的热导、热膨胀与 CMAS 反应。可确认贡献是批量制备与多性能表征框架，以及所示结构和腐蚀产物的观察。19 个名义配方均为五元等摩尔，未以熵为独立变量设计梯度；不同组成的性能差异不自动证明“高熵效应”的独立贡献。该批量独立制样流程也不同于 [[directions/ceramic-corrosion/wiki/papers/2025-RETaO4-CMAS-High-Throughput-Screening]] 的层叠共体方法，不能仅凭“高通量”视为相同实验设计。

## Key Evidence

### E1

**制备与腐蚀协议｜本文实验。**

- 名义配方为 (RE₁₀.₂RE₂₀.₂RE₃₀.₂RE₄₀.₂RE₅₀.₂)₂Zr₂O₇，19 种组合、S1–S19；元素池为 La、Ce、Nd、Sm、Eu、Gd、Tb、Dy、Ho、Er、Tm、Yb、Lu、Y。具体编号的歧义见 E2，不能把不一致标签静默统一。
- 按总 RE₂O₃:ZrO₂ = 1:2、五种 RE₂O₃ 等摩尔配料；高通量混料 10 h，80 °C/24 h 干燥，1600 °C/20 h 合成，再球磨 8 h，批量压片、200 MPa 冷等静压，1600 °C/10 h 烧结。正文将原料统一写为 RE₂O₃；含 Ce 的实际价态不能由此视为已测得全三价。
- CMAS 为 33CaO–9MgO–13AlO₁.₅–45SiO₂，按阳离子氧化物摩尔比例；250 r/min 混料 8 h，1400 °C/30 min 熔制、空气冷却、研磨。负载约 **25 mg/cm²**，**1300 °C/5 h** 腐蚀。
- 支持程度：对名义流程充分；没有量化效率提升、实际涂层寿命或所有干扰变量已配平的证据。
- 定位与核查：§2.1–2.3，PDF pp. 2–3，Table S2；已核查。

### E2

**结构类别与样品身份｜XRD/Raman/精修；标签冲突。**

- Fig. 2 的超结构峰、Fig. 3 的 Raman 差异及 Fig. S1/S2 的精修，支持作者将 S1–S12 归为烧绿石、S13–S19 归为缺陷萤石。平均半径较小组对应后者，但结构、组成与半径未正交分离。
- §3.1 前段将缺陷萤石写为 Fm-3m，随后又写 Fd-3m，存在源文空间群记法冲突；保留结构类别，不声称全部占位、氧空位数量或局域无序程度已由此定量测得。
- **S3**：Table S2/Fig. 2 为 LaCeNdSmGd；Fig. 10/11 标 LaCeNdSmDy，Fig. S1(c) 与 Fig. S4(c) 标 LaCeNdSmTb；Fig. S4(c) 元素图却列 Gd。不能认定所有面板已正确对应同一组成。
- **S11**：Table S2 及部分正文图为 NdSmEuGdYb，Fig. S2(a)/S6(b) 标 NdSmEuDyYb，而 S6(b) 元素图又列 Gd。**S16**：Table S2 化学式为 SmEuErYbY，缩写列却是 SmEuTmYbY。
- Fig. S8(a) 的 S18 名义配方含 Ho，元素面扫标签却出现 Sm；只能记录标签冲突，不能据此判定样品实际含 Sm。
- 支持程度：两组平均结构分类有支持；精确的“组成—精修—性能”逐样品映射未决。不得将所有标签冲突一律归咎于 MinerU，它们在原始图像/DOCX 中存在。
- 定位与核查：§3.1，Fig. 2–4、10–11，Tables S2、Fig. S1/S2/S4/S6/S8；已核查。

### E3

**热导是计算并经孔隙校正的量｜实测扩散率、估算热容与源内差异。**

- 室温至 1000 °C 激光闪射测热扩散率，每个温度测三次；这不等于每个配方有三份独立制备样品。Cp 依 Neumann–Kopp 定律和热化学表估算，κ = αρCp；Eq. (3) 进一步给出完全致密样品的 κ₀ 孔隙校正。
- 撤回旧页暗示“未作密度归一化”的表述：作者给了校正式和 Table S3 密度/孔隙数据；但校正输入本身仍需核对。Table S2 的 S3 理论密度 **6.53 g/cm³**，Table S3 对应行为 **6.767 g/cm³**；S8 分别 **6.42** 与 **6.563 g/cm³**，不是仅末位舍入差异。
- Table S3 每行列三次密度读数、平均值、标准差及孔隙率，所报孔隙率约 **2.09%–9.69%**；不能写成全部同样致密。这些是作者表值，未在密度映射厘清前重算成新“正确值”。
- 摘要/§3.2/结论报告 1000 °C 烧绿石组 **1.19–2.03**、缺陷萤石组 **1.29–1.69 W·m⁻¹·K⁻¹**。但 Fig. 5(c) 的 1000 °C 端点最低约 1.36、最高约 2.10，Fig. 5(d) 的最高端点约 1.75，无法与文字精确范围直接对应。图读数仅用于指出差异，不替代原始数据；引用文字范围必须标“作者报告，端点待核”。
- 两组热导范围重叠，不能说任意缺陷萤石都低于任意烧绿石；含 Ce 的部分样品较高，Ce 价态/氧空位解释未有直接价态或空位测量支持。
- 支持程度：方法路径与低热导量级有支持；精确数值、组间优越性及其原因部分支持/待核。
- 定位与核查：§2.2，Eqs. (2)–(3)，Fig. 5，Tables S2/S3、Fig. S3；已核查。

### E4

**半径分散与键长畸变｜定义可核，数据关联待重建。**

- Eq. (5) 定义 ΔR 为离子半径标准差，Eq. (6) 的 ΔR/R 为其除以平均半径的比值，故 **ΔR/R 无量纲**。正文把 0.209→0.215 写成 Å，与公式和 Table S1 的单位栏不一致；不继续复制这一量纲错误。
- Fig. 6/8 使用约 0.209–0.223 的 ΔR/R。Table S2 对 S19 列 **0.2135**，但 Fig. 8(b) 将 S19 放在约 **0.223**；S16 在表中为 **0.2090**，图中约 **0.218**。这会影响热导/TEC 对参数的拟合，不能只修单位后继续沿用回归结论。
- Eq. (8) 给出由键长计算的畸变度。Table S2 的 S13 Δd 为 **0.2500%**，Table S4（键长）的 Δd 为 **0.001993**，转为百分数是 **0.1993%**；S19 分别为 **0.2284%** 与 **0.002563 = 0.2563%**。已明确区分百分数与小数，差异仍存在。
- Fig. 7 的向下趋势可作为作者展示的关联，但没有原始键长、精修模型和样品映射核验，不能认定已建立可复现的畸变—热导定量规律。Debye 散射式属于模型解释，未在本实验直接测得声子平均自由程或各散射项贡献。
- 支持程度：参数定义和源内冲突已核查；具体样品参数、拟合强度与“主导机制”未决。
- 定位与核查：§3.2，Eqs. (5)–(8)，Fig. 6–8，Tables S1/S2/S4（键长）；已核查。

### E5

**TEC 与热稳定性｜膨胀测量、作者归因和编号修正。**

- DIL 402 在室温至 1000 °C 测长度变化，试样 9.0 × 3.0 × 2.0 mm；Eq. (1) 为长度相对变化除以温差，不应混写成任意温度下瞬时微分 TEC。Fig. 8(b) 未在图注单独注明对应温度，不能自行补成另一温度协议。
- 作者报告 TEC 约 **(10–12) × 10⁻⁶ K⁻¹**。§3.2 将最高者写为“S12 LaCeNdSmTb，11.9 × 10⁻⁶ K⁻¹”；Fig. 8(b) 最高点却标 **S2 LaCeNdSmTb**，与 Table S2 的 S2 一致，S12 实为 NdSmGdDyY。旧页的 S12 最高结论撤回，按图/表记录为 S2，并注明正文编号冲突。
- 正文将 S19 记为最大 ΔR/R、最低 TEC，前一判断与 Table S2 冲突（E4）；图中整体分组差异不能替代各配方的稳定负相关律。
- 升温长度变化未见明显突变，只支持本次至 1000 °C 膨胀曲线没有明显异常；不是原位高温 XRD，也不证明长期高温/热循环相稳定及涂层寿命。
- “高熵提高 TEC”“负 Grüneisen 声子比例增多”“无序氧空位降低膨胀”属于作者解释和转引，没有本文声子谱/空位浓度或熵变量对照直接验证。La₂Zr₂O₇/YSZ 热膨胀参照来自文献，非同批实测基线。
- 支持程度：膨胀量级和图中所示 S2 高值有支持；普适负相关、熵因果和服役稳定性证据不足。
- 定位与核查：§2.2、§3.2，Eq. (1)，Fig. 8，Table S2；已核查。

### E6

**腐蚀产物及空间分布｜XRD、SEM 与 EDS 点/面分析。**

- 1300 °C/5 h 后 Fig. 9 的 XRD 支持磷灰石型相及 ZrO₂ 类相；Fig. 10–12 和 Fig. S4–S8 显示上部残余 CMAS 中有棒状富 RE 产物，中部反应区富集近球形、富 Zr 颗粒，下部为基体。并非“全部棒状产物只在熔体层”，反应区也见棒状相。
- 名义磷灰石通式采用正文 XRD/讨论中的 **Ca₂RE₈(SiO₄)₆O₂**；§3.3 多处又写成 **Ca₂RE₈(SiO₆)₄O₂**，属于原文不一致，不能当作同一式子的无关排版变化。
- Table 1 是 **S6 LaNdSmEuGd** 的三个 EDS 点，不是全部 19 样品的精确化学计量验证。按表中数据合计 RE，A 的 Ca:RE:Si 约 **1:1.626:1.840**，C 约 **1:1.509:1.560**，均非名义式的 1:4:3。这是本次据原表计算的比例，不是新的实验。
- B 点含 **Ca 4.35 at%、Zr 40.43 at%、O 55.22 at%**，不能直接称化学纯 ZrO₂。XRD 与富 Zr 颗粒共同支持 ZrO₂ 类相；固溶、混合测点及分析影响的具体贡献待核，不自行指定。
- 产物类别有支持，但无定量相分数、各配方精确固溶组成或直接动态析出序列。旧页“与 RE₂SiO₅ 的产物类型一致”撤回：可讨论共有磷灰石，不能把 ZrO₂ 相等同于硅酸盐体系全部产物。
- 定位与核查：§3.3，Fig. 9–12、Table 1，Fig. S4–S8；已核查，精确计量与部分标签未决。

### E7

**腐蚀层厚度与半径图｜保留测量量级，暂停定量规律。**

- 指标是截面中间反应/腐蚀区厚度：上方为残余 CMAS、下方为相对未反应基体；不是从原表面到全部 Ca 的最深渗透距离，也不是涂层损伤寿命。Fig. 11 的标尺跨 20、50、100 μm，不能直接按面板视觉厚薄比较。
- 作者报告约 **20–70 μm**。Table S4（厚度）有 **19 行、每行五个测量值、均值及标准差**，均值范围为 **25.000–63.690 μm**，与所报量级相符；但 **没有样品编号列**，不可默认逐行就是 S1–S19，更不能把五个读数当五份独立制样重复。测点位置、原始端点及独立重复仍未交代完整。
- 核心 Fig. 13 存在坐标映射冲突：标为 **S3 LaCeNdSmGd** 的点横坐标约 **1.060 Å**，Table S2 的同名样品为 **1.1088 Å**；标为 **S8 NdSmEuGdY** 的点约 **1.10 Å**，表中等价组成 NdSmGdEuY 为 **1.0652 Å**。不是图读末位精度造成的差异。正文还误将厚度关系指向 Fig. 12，实际为 Fig. 13。
- Fig. 13 所画缺陷萤石组总体较薄，但组间有重叠、组内不单调；截面/EDS 也可作为分组现象线索。**在样品—半径—厚度映射重建前，不能将“平均半径越小抗蚀越强”作为已核实定量规律，也不宜据图作最优配方排序。**
- 不把所有错误猜成一个排列后自行换标签重画图；需作者作图数据或可追溯的原始测量。Table S3 所示孔隙差异亦限制单变量解释，热导孔隙校正不能自动校正腐蚀过程。
- 支持程度：对本实验腐蚀区及厚度量级有支持；分组趋势仅部分支持，精确相关、统计显著性和因果排名未决。
- 定位与核查：§3.3，Fig. 11–13，Tables S2/S3/S4（厚度），Fig. S4–S8；已核查。

### E8

**机制、外部比较与设计边界｜作者解释、转引和 AI 评价。**

- 作者将较薄反应区解释为缺陷萤石无序结构缺少低能扩散通道，以及小 RE 半径使磷灰石形成更不利。本文未测离子扩散系数、迁移能垒或实际熔体输运，也没有本体系形成焓/反应自由能计算；不能写成已经验证的动力学—热力学双机制。
- Costa 等 [56] 是磷灰石热化学转引；将其应用到五 RE 产物、实际 CMAS 和成核过程属于外推。与其他源页重复引用 Costa 不是独立复现；形成焓趋势也不直接给出成核势垒。
- YSZ **150–200 μm**、Gd₂Zr₂O₇ **80–120 μm** 来自 [57–59] 的文献比较，非本文同批对照。[59] 的题名明确涉及 **CAS 衍生硅酸盐熔体**，正文仅称“相似条件”；未核全配方、微结构、时长及指标，比较资格为 **not-directly-comparable**，撤回“整体显著优于 YSZ/Gd₂Zr₂O₇”的确定评级。
- 热物性至 1000 °C、腐蚀仅 1300 °C/5 h；未测试 1500 °C、时间梯度、实际涂层循环寿命和断裂后果。属于 paper-limitation，不是已证明的领域空白。
- 将结构、半径、孔隙和热物性做可重复映射，再设计解耦验证是 **AI 推断的 candidate-question**；本篇不能直接提供已经验证的多目标最优配方。
- 定位与核查：§3.3–4、References [56–62]，结合 E1–E7；作者解释和引用身份已核查，外部原文条件未全面复核。

## Conclusions for Reuse

- **可用**：批量制备与名义试验流程；XRD/Raman 支持的两组结构类别；热膨胀约 10⁻⁵ K⁻¹、计算热导约 1–2 W·m⁻¹·K⁻¹ 的量级；磷灰石型/富 Zr 产物及本条件下几十微米的反应区。附对应 E#，精确数字按各条未决项限制。
- **须限定**：作者图示的结构分组现象、热导/TEC 与畸变关联及 CMAS 半径趋势。后两类不能在图表映射未复原时充当确定设计规则。
- **撤回**：缺陷萤石全部性能更优、已证实高熵或氧空位的独立因果、抑制熔体离子输运的直接证据、同条件全面优于 YSZ/Gd₂Zr₂O₇，以及已验证长期高温相稳定。
- **写作位置**：高通量多性能筛选案例及数据一致性/机制验证的限制；不可继续将其作为“结构—半径—热化学”闭合因果主线的核心证明。

## Downstream Review

本轮只修订源页与维护记录。以下对应旧判断仍待复核，不能继续作为确定依据；源页 checked 不会自动使下游 claim 合格。

| 页面 | 受影响的具体内容 |
|---|---|
| [[directions/ceramic-corrosion/wiki/claims/Defect-Fluorite-CMAS-Resistance-Mechanism]] | 双机制由已证实改为作者解释；记录 Fig. 13/Table S2 映射冲突、孔隙及结构/半径混杂（E2/E7/E8） |
| [[directions/ceramic-corrosion/wiki/claims/CMAS-Corrosion-Enthalpy-RE-Radius-Trend]] | 本篇没有独立形成焓计算，Costa 为共同转引；成核/输运不可从形成焓直接推出（E8） |
| [[directions/ceramic-corrosion/wiki/gaps/Structure-Radius-Decoupling]] | 先恢复参数与样品映射，再讨论解耦；不能把现图当已可靠的定量前提（E2–E5/E7） |
| [[directions/ceramic-corrosion/wiki/gaps/High-Throughput-Screening-Transfer]] | 分开批量制样和层叠法；方法效率及跨体系性能规律未因此验证（E1/E8） |
| [[directions/ceramic-corrosion/wiki/gaps/CMAS-Corrosion-Data-1500C]] | 本篇未做高温长时是论文局限，不能自动升级成领域空白（E8） |
| [[directions/ceramic-corrosion/wiki/topics/Ceramic Corrosion]] | 修正全局排名、产物完全一致、熵因果及半径规律的证据强度（E3–E8） |
| [[directions/ceramic-corrosion/synthesis/literature-map]]、[[directions/ceramic-corrosion/synthesis/review-outline]] | 撤回以本文证明三参数定量设计和独立机制互证的段落，先核查数据一致性及对照资格 |
| [[directions/ceramic-corrosion/synthesis/open-questions]] | 把映射重建、结构/半径解耦及服役验证保留为分级候选问题，不预设已有主线正确 |

## Unresolved Items

1. S3、S11 等配方/图像对应关系；S16 缩写、S18 面扫标签及两张 S4 的版本/编号问题。
2. Table S2 与 Fig. 6/8/13 的半径/畸变映射；Table S2 与 S4（键长）的 Δd，以及精修输入和局域结构解释。
3. Table S2/S3 理论密度对应、κ/κ₀ 实际作图数据及 1000 °C 文字范围与端点差异。
4. 厚度表每行身份、测量端点/独立重复、Fig. 13 原始坐标；未厘清前暂停精确成分排名与定量半径规律。
5. 磷灰石精确组成和富 Zr 相固溶情况；独立热化学、输运及长期服役证据。

## Maintenance

保留原页面路径，标签修正为 TBC；索引、错误记录、任务快照、计划和日志同步维护。原始资料未改，其他论文及下游正文未重写，本轮未提交或上传。
