Repository: neuhanxiaobo1/Claude-wiki

# ResearchWiki / AI 论文知识库系统
> ResearchWiki is a local paper knowledge-base framework powered by Codex / LLM Agent, Obsidian, and Zotero. It turns scattered PDFs and Zotero records into a maintainable Markdown Wiki for literature review, research gap analysis, positioning, and academic writing.
>
> ResearchWiki 是一个基于 Codex / LLM Agent + Obsidian + Zotero 的本地论文知识库系统，用于将零散 PDF / Zotero 条目转化为可持续维护、可交叉引用、可用于文献综述、research gap 分析和选题定位的 Markdown Wiki。

一句话概括：

> 把论文从“收藏夹”变成“可持续生长的研究 Wiki”。

## 项目来源声明 / Attribution

本项目基于 GitHub 开源项目 [ResearchWiki](https://github.com/jiawei601/ResearchWiki) 建立，在此感谢原作者 [jiawei601](https://github.com/jiawei601) 的工作。本项目沿用原项目的整体框架、智能体工作流与 [MIT 许可证](./LICENSE)，并根据个人研究需要做了调整。

## What This Project Is / 项目定位

ResearchWiki 不是传统文献管理器，也不是普通 RAG 问答工具。它是一个本地 AI 论文知识库框架：让 Codex / LLM Agent 按稳定规则读取论文、生成结构化页面、维护 Obsidian 双链，并持续积累 topic、method、claim、gap、synthesis 和 review。

它的目标是帮助你：

- 从 Zotero / PDF 中读取论文；
- 生成结构化论文卡片；
- 抽取 topic、method、claim、gap；
- 持续更新 Markdown Wiki；
- 支持文献综述、研究定位和 research gap 分析；
- 让 LLM 成为“论文证据管家 + Wiki 维护者 + 综述助手 + Gap 分析助手”。

ResearchWiki 不会替代研究者判断。用户负责选择文献、提出问题、判断研究方向；Codex / Agent 负责整理、链接、记录、更新和检查。

## Why This Project Exists / 为什么需要它

常见论文管理方式各有短板：

- Zotero 适合收藏和引用，但不负责深度结构化；
- 普通聊天记录容易丢失，难以长期复用；
- 单篇 PDF 摘要不能自然形成跨论文积累；
- RAG 每次都像重新检索，缺少稳定的研究脉络；
- 文献综述真正困难的是跨论文比较、claim 证据、gap 识别和研究定位。

ResearchWiki 解决的问题是：

```text
把论文从“收藏夹”变成“可持续生长的研究 Wiki”。
```

## Core Idea / 核心思想

ResearchWiki 使用三层结构：

1. `D/raw/`：原始资料层，保存 PDF、Zotero 导入记录、附件、笔记等。
2. `D/wiki/`：结构化知识层，保存 papers、topics、methods、claims、gaps、reviews。
3. `memory/` + `agents/` + `templates/`：规则层，约束 Codex 如何执行任务。

核心原则：

- 论文卡片不是终点；
- topic、method、claim、gap 是跨论文连接的基本节点；
- synthesis、review 和 research positioning 是知识库真正发挥作用的位置；
- 所有重要判断必须可追溯到具体原文证据，并保留条件、指标和不确定性；
- 不确定内容必须标注为 `待确认`、`待核查` 或 `AI 推断`。

## Core Workflow / 核心工作流

```mermaid
flowchart TD
    A["Zotero Collection<br/>指定文献集合"] --> B["import_zotero.md<br/>生成候选清单"]
    B -->|已有明确入库授权| C["pdf_read_agent.md<br/>新入库 / 完整复核 / 局部修订"]
    L["已知 PDF / 附件 / 缓存 / 已有页面"] --> C
    C --> D["D/wiki/papers<br/>论文卡片"]
    D -->|明确关系且属于本轮范围| E["D/wiki/topics / methods<br/>主题与方法"]
    D -->|证据与任务需要| F["D/wiki/claims / gaps<br/>限定判断与候选问题"]
    E --> G["synthesis_agent.md<br/>literature map"]
    F --> H["gap_agent.md<br/>open questions / positioning"]
    G --> I["review_agent.md<br/>review outline"]
    H --> I
    I --> J["lint_agent.md<br/>健康检查"]
    J --> K["memory / log<br/>维护记录与当前任务"]

    style B fill:#eef2ff,stroke:#4f46e5,stroke-width:2px
    style C fill:#ecfeff,stroke:#0891b2,stroke-width:2px
    style H fill:#fff7ed,stroke:#ea580c,stroke-width:2px
    style J fill:#fef3c7,stroke:#d97706,stroke-width:2px
```

### Workflow Contract / 流程契约

按本轮任务选择步骤，不要求每次执行整条链：

1. **候选清单**：需要从指定 collection 选论文时使用 import_zotero；只要清单就止于清单。
2. **阅读或修订**：已知论文、PDF、缓存、附件或已有页直接进入 pdf_read_agent；复用已明确的对象与授权。
3. **关联维护**：只更新有明确关系且属于本轮范围的页面，其余受影响论断记录待复核。
4. **综合与写作**：按用户问题核对证据和可比性，再生成综合、候选 gap 或大纲，不按论文数量强制产出。
5. **检查**：按范围分开检查结构、证据和流程；结构通过与 processed 均不代表科学结论已核实。

## Quick Start / 快速开始

### Step 0: Clone / 克隆项目

```bash
git clone <你要使用的仓库地址> ResearchWiki
cd ResearchWiki
```

### Step 1: Open In Agent IDE / 用 Codex 打开项目

用 Codex、Cursor、VS Code、Claude Code 或其他 Agent IDE 打开项目目录。也可以把该目录作为 Obsidian vault 打开。

### Step 2: Select Direction / 选择或创建研究方向

先按根AGENTS选择已有方向或新建方向；D是所选方向根。首次配置时按需编辑：

```text
D/memory/project_profile.md
memory/tag_taxonomy.md
memory/term_aliases.md
```

首次使用填写已确定的信息；已有项目复用配置，未确定的研究问题可保留待确认：

- 研究领域；
- 研究目标；
- 纳入和排除范围；
- Zotero 设置；
- 输出语言和引用偏好；
- 初始标签和术语别名。

### Step 3: Connect Zotero / 连接 Zotero

需要从 collection 选论文且当前 Zotero 插件/connector 可用时，可以指定集合；使用已知本地来源可跳过此步：

```text
请按照 ResearchWiki 项目规则，调用 agents/import_zotero.md，从 Zotero collection「我的研究方向」中生成候选论文清单。
```

### Step 4: Ingest First Paper / 入库第一篇论文

从具体候选清单选择一篇论文，或直接指定已知对象；已有明确入库授权不再重复确认：
```text
请按 agents/pdf_read_agent.md 入库 D/raw/zotero_imports/我的研究方向/import_plan.md 中编号 1 的论文。
```

也可以直接读取本地 PDF：

```text
请调用 agents/pdf_read_agent.md，读取 D/raw/papers/example-paper.pdf 并完成单篇论文入库。
```

## File Structure / 文件结构

```text
ResearchWiki/
├── AGENTS.md / CLAUDE.md
├── index.md / log.md / inbox.md   # 公共导航与维护
├── agents/                       # 通用任务流程
├── templates/                    # 公共模板与新方向骨架
├── memory/                       # 公共底线、用户默认、注册表与恢复机制
├── docs/                         # 使用说明与架构记录
├── shared/                       # 可借鉴资源导航
└── directions/
    └── <direction_id>/
        ├── AGENTS.md / index.md / log.md / inbox.md
        ├── memory/               # 方向profile、扩展、当前任务与词表
        ├── raw/                  # papers、notes、assets、zotero_imports
        ├── wiki/                 # papers、topics、methods、claims等
        ├── synthesis/            # 本方向综合与写作
        └── docs/                 # 研究报告与历史
```

本库不在根目录保存方向raw/wiki/synthesis。方向专用模板仅在实际需要时放入该方向templates。

File: directions/ceramic-corrosion/wiki/reviews/CMAS-Review-Section-1-Evaluation-and-Comparability.md
---
direction_id: ceramic-corrosion
type: review
title: CMAS腐蚀评价对象、测量基准与比较资格
status: draft
review_status: checked
created: 2026-09-08
updated: 2026-09-09
topics:
  - "[[directions/ceramic-corrosion/wiki/topics/Ceramic Corrosion]]"
papers:
  - "[[directions/ceramic-corrosion/wiki/papers/2024-M-YTaO4-CMAS-Grain-Boundary-Infiltration]]"
  - "[[directions/ceramic-corrosion/wiki/papers/2019-RE2Si2O7-CMAS-1300-1500C]]"
  - "[[directions/ceramic-corrosion/wiki/papers/2019-RE2SiO5-CMAS-General-Trend]]"
  - "[[directions/ceramic-corrosion/wiki/papers/2023-RE2SiO5-CMAS-In-Situ-Degradation]]"
  - "[[directions/ceramic-corrosion/wiki/papers/2024-Lu2SiO5-CMAS-1500C-In-Situ-Directional-Growth]]"
  - "[[directions/ceramic-corrosion/wiki/papers/2025-RETaO4-CMAS-High-Throughput-Screening]]"
  - "[[directions/ceramic-corrosion/wiki/papers/2025-RE2SiO5-CMAS-Multilayer-Stacking-Screening]]"
tags: [review, ceramics, corrosion, cmas]
---

# 1 评价对象、测量基准与比较资格

## 1.1 评价对象与讨论范围

CMAS 腐蚀实验中的“抗蚀性”需要与具体测量对象联系起来。在已有单硅酸盐研究中，截面厚度既被用于描述包含反应产物的衰退区，也被用于表示熔体侵入基体的最深位置；层叠筛选还采用了不同组分之间的相对侵入距离。这些指标均可描述试样受腐蚀后的状态，但其几何含义不同，不能仅依据共同的长度单位建立材料性能排序。[[directions/ceramic-corrosion/wiki/papers/2019-RE2SiO5-CMAS-General-Trend#E1]] [[directions/ceramic-corrosion/wiki/papers/2023-RE2SiO5-CMAS-In-Situ-Degradation#E6]] [[directions/ceramic-corrosion/wiki/papers/2025-RE2SiO5-CMAS-Multilayer-Stacking-Screening#E2]]

本节以现有文献中的 RE₂SiO₅ 与 RETaO₄ 实验为例，讨论测量基准、暴露条件和试样配置如何限定比较结论。所引用的腐蚀深度主要来自热压或无压烧结块体，以及共同暴露不同组分的层叠块体；这些结果首先适用于相应实验配置。实际涂层的循环损伤与寿命需要对应结构和热历程下的证据，不能由块体截面的一项厚度直接确定。[[directions/ceramic-corrosion/wiki/papers/2019-RE2SiO5-CMAS-General-Trend#E1]] [[directions/ceramic-corrosion/wiki/papers/2024-Lu2SiO5-CMAS-1500C-In-Situ-Directional-Growth#E1]] [[directions/ceramic-corrosion/wiki/papers/2025-RETaO4-CMAS-High-Throughput-Screening#E8]] 当前材料实例来自有限的本地文献集合，本节据此建立比较框架，尚不承担全领域材料评价或服役选材的结论。

## 1.2 衰退层、最深侵入与相对侵入

Tian 等在 2019 年 RE₂SiO₅ 研究中，将衰退层厚度定义为溶解前沿至玻璃中含磷灰石层顶部的距离。该距离包含反应产物层，因此不能直接等同于原始基体的净消耗深度，也不能解释为 CMAS 的最深侵入距离。在这一指标下，层厚反映的是作者所界定反应区的几何范围；讨论其成分趋势时，需要保留这一测量对象。[[directions/ceramic-corrosion/wiki/papers/2019-RE2SiO5-CMAS-General-Trend#E1]] [[directions/ceramic-corrosion/wiki/papers/2019-RE2SiO5-CMAS-General-Trend#E2]]

2023 年多组分单硅酸盐研究和 2024 年 Lu₂SiO₅ 研究则采用原始表面至 CMAS 最深渗透位置的距离。与包含上部产物层的衰退厚度相比，该指标以原始表面为参照，描述所识别的最深侵入位置。2023 年论文的定义已由正文确认，但其补充材料中的测量标记尚未完成核查，因而可以引用定义，不能据此认为所有端点和统计过程均已验证。[[directions/ceramic-corrosion/wiki/papers/2023-RE2SiO5-CMAS-In-Situ-Degradation#E6]] [[directions/ceramic-corrosion/wiki/papers/2024-Lu2SiO5-CMAS-1500C-In-Situ-Directional-Growth#E7]]

Zheng 等在 2025 年七组分 RE₂SiO₅ 层叠筛选中采用了另一种参照：以侵入最浅的 Er 区域为基准，比较各组分区域的相对 CMAS 侵入深度。Fig. 7 中 Er 位于零点，其他组分的柱状数据向负方向延伸；这里的零表示参照位置，负值表示相对于该位置的图示差异，均不应按绝对腐蚀量解释。该图支持 Er 区域在本次试样中侵入最浅，却不支持 Er 未发生腐蚀。缺少与原始表面对应的共同基准时，也不能将这些相对数值直接接入其他论文的绝对侵入序列。[[directions/ceramic-corrosion/wiki/papers/2025-RE2SiO5-CMAS-Multilayer-Stacking-Screening#E2]] [[directions/ceramic-corrosion/wiki/papers/2025-RE2SiO5-CMAS-Multilayer-Stacking-Screening#E3]]

同一试样内也可能存在不同侵入尺度。Chen等对独立M-YTaO₄块体进行1300 °C、约30 mg/cm²的CMAS暴露，分别测量浅表腐蚀区和更深的晶界侵入；80 h时，两者报告值为43.7±6.6 μm和346.3±3.7 μm。[[directions/ceramic-corrosion/wiki/papers/2024-M-YTaO4-CMAS-Grain-Boundary-Infiltration#E1]] [[directions/ceramic-corrosion/wiki/papers/2024-M-YTaO4-CMAS-Grain-Boundary-Infiltration#E2]] [[directions/ceramic-corrosion/wiki/papers/2024-M-YTaO4-CMAS-Grain-Boundary-Infiltration#E3]] 这些数值说明，仅记录浅表区会遗漏更深的晶界侵入。两项测量应保留作者的图示端点，不能自行统一为原表面起算的同一深度；误差定义和独立重复亦未充分报告。[[directions/ceramic-corrosion/wiki/papers/2024-M-YTaO4-CMAS-Grain-Boundary-Infiltration#E2]] [[directions/ceramic-corrosion/wiki/papers/2024-M-YTaO4-CMAS-Grain-Boundary-Infiltration#E3]]

| 指标与代表研究 | 起止位置或参照 | 可以描述的结果 | 比较时须保留的限制 |
|---|---|---|---|
| 衰退层厚度；2019 RE₂SiO₅ | 溶解前沿至玻璃中含磷灰石层顶部 | 本文定义下的反应区层厚及其变化 | 包含产物层，不是净基体消耗或最深侵入 |
| 最深侵入距离；2023 RE₂SiO₅、2024 Lu₂SiO₅ | 原始表面至最深 CMAS 位置 | 对应截面内被识别的最深侵入范围 | 定义相近仍须核对试样、条件、测点与统计 |
| 相对侵入深度；2025 RE₂SiO₅ 层叠 | 以 Er 最浅侵入区为相对零点 | 同一配置内各区域相对参照的差异 | 不提供 Er 的绝对侵入量，不能跨论文直接合并 |
| 浅表区与晶界侵入分别测量；2024 M-YTaO₄ | Fig.3浅层、Fig.4深部晶界区域的图示端点 | 同研究中反应层与晶界侵入的尺度差别 | 原表面恢复/取点未充分定义，浅层不能代替最深侵入 |

表中定义分别依据上述论文的方法和图示；它们是本节选取的三种基准及一组双深度实例，不是对所有 CMAS 腐蚀指标的穷尽分类。RETaO₄ 层叠研究还通过未涂 CMAS 的外层保留原表面参照，结合截面与元素分布确定渗透区。这说明即使同属层叠方法，测量基准也未必相同，不能仅按方法名称归并数据。[[directions/ceramic-corrosion/wiki/papers/2025-RETaO4-CMAS-High-Throughput-Screening#E1]] [[directions/ceramic-corrosion/wiki/papers/2025-RETaO4-CMAS-High-Throughput-Screening#E3]]

## 1.3 实验边界与比较资格

指标定义明确之后，还需区分材料差异与实验条件差异。2019 年 RE₂SiO₅ 研究采用热压块体、30 mg/cm² 的 CMAS 负载及凹坑储池；2023 年多组分和 2024 年 Lu₂SiO₅ 研究采用无压烧结块体，名义负载为 35 mg/cm²。几项研究使用相同的名义 CMAS 配方，即按单阳离子氧化物摩尔口径表示的 33CaO–9MgO–13AlO₁.₅–45SiO₂，但制样、负载和熔体保持方式并未因此相同；其中 13AlO₁.₅ 也不能直接改写为 13Al₂O₃。[[directions/ceramic-corrosion/wiki/papers/2019-RE2SiO5-CMAS-General-Trend#E1]] [[directions/ceramic-corrosion/wiki/papers/2023-RE2SiO5-CMAS-In-Situ-Degradation#E1]] [[directions/ceramic-corrosion/wiki/papers/2024-Lu2SiO5-CMAS-1500C-In-Situ-Directional-Growth#E1]]

Lu₂SiO₅ 的跨温度比较体现了这些条件差异的影响。2024 年论文报告 1500 °C/50 h 的最深侵入距离为 219 μm，并引用 2019 年 1300 °C/50 h 的约 50 μm 作对照。然而，后一个数值属于包含产物层的衰退厚度，且来自不同的制样与供液配置。因此，两数之比不能解释为单独升温造成的抗蚀性能劣化倍数。后续论文引用同一 2019 年数据，也不能增加独立的低温实验次数。[[directions/ceramic-corrosion/wiki/papers/2024-Lu2SiO5-CMAS-1500C-In-Situ-Directional-Growth#E7]] [[directions/ceramic-corrosion/wiki/papers/2023-RE2SiO5-CMAS-In-Situ-Degradation#E7]]

与上述跨文献拼接不同，2019年二硅酸盐研究在同篇内对γ-Y₂Si₂O₇、β-Yb₂Si₂O₇和β-Lu₂Si₂O₇分别开展了1300/1500 °C、50 h、约30 mg/cm²的试验，使用相同名义负载与凹坑配置。[[directions/ceramic-corrosion/wiki/papers/2019-RE2Si2O7-CMAS-1300-1500C#E1]] 1300 °C时作者报告三种材料的反应区约为155、125、330 μm；1500 °C时所示截面则呈现广泛晶界玻璃、Ca分布和blister状裂纹。[[directions/ceramic-corrosion/wiki/papers/2019-RE2Si2O7-CMAS-1300-1500C#E2]] [[directions/ceramic-corrosion/wiki/papers/2019-RE2Si2O7-CMAS-1300-1500C#E4]] 这为同材料两温条件下的形貌差异提供直接实验依据。然而，1500 °C没有与低温反应区一致的定量厚度序列，各RE的晶型与热压温度又不同，因而仍不足以建立统一指标的成分排序反转或确定普适临界温度。[[directions/ceramic-corrosion/wiki/papers/2019-RE2Si2O7-CMAS-1300-1500C#E1]] [[directions/ceramic-corrosion/wiki/papers/2019-RE2Si2O7-CMAS-1300-1500C#E4]] [[directions/ceramic-corrosion/wiki/papers/2019-RE2Si2O7-CMAS-1300-1500C#E8]]

同炉层叠可以在共同热历程下提供多组分观察，但各层的局部接触条件仍需单独判断。2025 年 RE₂SiO₅ 试样保留清晰的 RE 分区，同时观察到 CMAS 分布不均和侧边流动；RETaO₄ 研究则在部分名义单 RE 层的产物测点中检出其他 RE。前者不能仅凭清晰分区证明全部传输为零，后者也不能单凭跨 RE 点成分确定迁移路径或量化其对排序的影响。两项研究各自的观察支持进一步检验层间独立性，尚不足以证明所有层叠结果均有同一种偏差。[[directions/ceramic-corrosion/wiki/papers/2025-RE2SiO5-CMAS-Multilayer-Stacking-Screening#E5]] [[directions/ceramic-corrosion/wiki/papers/2025-RETaO4-CMAS-High-Throughput-Screening#E2]]

独立试样资料的存在也不等于方法间已经完成校准。2024年M-YTaO₄研究虽提供单组分试样，但其浅表/晶界双深度与2025年RETaO₄层叠方法的测量基准、时长和配置尚未配对统一，不能直接据其判断层叠Y层是否复现独立材料性能。[[directions/ceramic-corrosion/wiki/papers/2024-M-YTaO4-CMAS-Grain-Boundary-Infiltration#E8]] 同时，M-YTaO₄所示截面未见分层裂纹，仅是一项限定观察；文中缺少热循环协议及寿命终点，不能将深度测量或局部还原模量过渡直接转换成可靠性结论。[[directions/ceramic-corrosion/wiki/papers/2024-M-YTaO4-CMAS-Grain-Boundary-Infiltration#E6]] [[directions/ceramic-corrosion/wiki/papers/2024-M-YTaO4-CMAS-Grain-Boundary-Infiltration#E7]]

测量覆盖和统计定义同样限定排序的含义。2023 年多组分研究在 5、20、50 h 分别覆盖七、六、四种成分，作者将部分缺测归因于熔体从边缘流失；缺失数据不能补为零值，也不能据此推断未测成分的长期优势。2019 年、2025 年 RE₂SiO₅ 层叠及 RETaO₄ 研究虽报告误差棒或“±”数值，但现有已核材料不足以确定全部独立重复数、取点规则和误差统计含义。本节因此保留各论文实际覆盖中的描述性差异，不据误差棒自行给出相邻成分差异显著的结论。[[directions/ceramic-corrosion/wiki/papers/2023-RE2SiO5-CMAS-In-Situ-Degradation#E1]] [[directions/ceramic-corrosion/wiki/papers/2019-RE2SiO5-CMAS-General-Trend#E2]] [[directions/ceramic-corrosion/wiki/papers/2025-RE2SiO5-CMAS-Multilayer-Stacking-Screening#E3]] [[directions/ceramic-corrosion/wiki/papers/2025-RETaO4-CMAS-High-Throughput-Screening#E3]]

基于以上实例，本文采用分层的比较方式：在同一研究、明确指标及实际覆盖范围内，描述成分或时长差异；对定义和实验边界尚未匹配的跨研究结果，分别陈述其观察，仅讨论可追溯的条件差异与机制线索；将结果进一步用于温度因果或材料选优时，则要求与该判断相称的共同基准和对照。这是本综述据上述证据提出的组织原则，不是宣称已有统一的领域评价标准。后续成分与产物讨论将据此分别报告侵入、产物表征和性能折中，避免把不同测量对象压缩成一张抗蚀排名表。

---

## 写作与核查记录（不属于拟投稿正文）

2026-09-09：正式整合#17/#23；正文直接来源增为七篇。新增双深度、同篇两温和独立试样比较三段，保留1.1–1.3结构。

- 输出：第一节试写稿；沿用 [[directions/ceramic-corrosion/synthesis/review-outline]] 的临时问题和中文写作约定，具体期刊、篇幅与正式引文样式尚未确定。
- 证据范围：本节直接使用元数据所列七篇；全库为十篇，其中九篇CMAS。本轮复用已核源页证据，未重新完整阅读原文或开展网络检索。
- `status: draft` 表示尚待内容与行文审阅；`review_status: checked` 仅指本次引用、指标、条件与推论边界已核对。

| 本节论点 | 对应大纲 / 来源 | 比较资格与独立性 | 当前允许的强度 |
|---|---|---|---|
| 三种基准及双深度与含义不同 | R1/R9；2019 E1、2023 E6、2024 E7、#59 E2 | 不同定义 not-directly-comparable；各研究保留来源身份 | 支持定义及比较限制，不声称指标三分法覆盖全部领域 |
| 相同名义配方不足以保证实验匹配 | R1；2019 E1、2023 E1/E7、2024 E1/E7 | 制样/供液/指标不同，跨温度数值不直接比较 | 支持本组比较限制，不定量分配各因素贡献 |
| 层叠比较与独立性不同 | R10；#59 E5、RETaO₄ E1–E3 | 方法 qualitative-only；层片不是独立暴露重复 | 支持各自观察与验证必要性，因果来源和排序偏差未定 |
| 数据覆盖及统计限制 | 2023 E1/E6、2019 E2、#59 E3、RETaO₄ E3 | 同篇描述限实际有数据的对象，转引2019不重复计数 | 保留描述性结果，不补缺测或显著性 |

- 主线依赖检查：去掉#59仍可用2019与2023/2024建立指标差异论点，但必须删除相对Er基准实例；加入#59不构成对2019实验的直接反证。未使用缺失S1的成分细项或形成焓解释支撑本节。
- 尚未解决：2023 ESM中的端点标记、各文原始统计、#59绝对基准与独立试样验证；这些限制已放在受影响段落。领域代表性及正式背景文献仍需定向补充。
- 下一节衔接：按大纲第2节分别写条件内成分差异、产物形貌/相类别与多性能折中；本节不提前确认普适排序或博士选题。
- 维护：已检查来源链接与E#，已关联大纲/索引并追加log；没有新增科学claim或更改源论文判断。

- 新增证据映射：双深度段及表行→#17 E1–E3（R11）；两温段→#23 E1/E2/E4/E8（R12）；独立试样/损伤段→#17 E6–E8（R13/R10）。同篇温度形貌为qualitative-only，不替代统一量纲因果对照。
