Repository: neuhanxiaobo1/Claude-wiki

# ResearchWiki / AI 论文知识库系统
> ResearchWiki is a local paper knowledge-base framework powered by Codex / LLM Agent, Obsidian, and Zotero. It turns scattered PDFs and Zotero records into a maintainable Markdown Wiki for literature review, research gap analysis, positioning, and academic writing.
>
> ResearchWiki 是一个基于 Codex / LLM Agent + Obsidian + Zotero 的本地论文知识库系统，用于将零散 PDF / Zotero 条目转化为可持续维护、可交叉引用、可用于文献综述、research gap 分析和选题定位的 Markdown Wiki。

一句话概括：

> 把论文从“收藏夹”变成“可持续生长的研究 Wiki”。

## 项目来源声明 / Attribution

本项目基于 GitHub 开源项目 [ResearchWiki](https://github.com/jiawei601/ResearchWiki) 建立，在此感谢原作者 [jiawei601](https://github.com/jiawei601) 的工作。本项目沿用原项目的整体框架、智能体工作流与 [MIT 许可证](./LICENSE)，并根据个人研究需要做了调整。

## What This Project Is / 项目定位

ResearchWiki 不是传统文献管理器，也不是普通 RAG 问答工具。它是一个本地 AI 论文知识库框架：让 Codex / LLM Agent 按稳定规则读取论文、生成结构化页面、维护 Obsidian 双链，并持续积累 topic、method、claim、gap、synthesis 和 review。

它的目标是帮助你：

- 从 Zotero / PDF 中读取论文；
- 生成结构化论文卡片；
- 抽取 topic、method、claim、gap；
- 持续更新 Markdown Wiki；
- 支持文献综述、研究定位和 research gap 分析；
- 让 LLM 成为“论文证据管家 + Wiki 维护者 + 综述助手 + Gap 分析助手”。

ResearchWiki 不会替代研究者判断。用户负责选择文献、提出问题、判断研究方向；Codex / Agent 负责整理、链接、记录、更新和检查。

## Why This Project Exists / 为什么需要它

常见论文管理方式各有短板：

- Zotero 适合收藏和引用，但不负责深度结构化；
- 普通聊天记录容易丢失，难以长期复用；
- 单篇 PDF 摘要不能自然形成跨论文积累；
- RAG 每次都像重新检索，缺少稳定的研究脉络；
- 文献综述真正困难的是跨论文比较、claim 证据、gap 识别和研究定位。

ResearchWiki 解决的问题是：

```text
把论文从“收藏夹”变成“可持续生长的研究 Wiki”。
```

## Core Idea / 核心思想

ResearchWiki 使用三层结构：

1. `D/raw/`：原始资料层，保存 PDF、Zotero 导入记录、附件、笔记等。
2. `D/wiki/`：结构化知识层，保存 papers、topics、methods、claims、gaps、reviews。
3. `memory/` + `agents/` + `templates/`：规则层，约束 Codex 如何执行任务。

核心原则：

- 论文卡片不是终点；
- topic、method、claim、gap 是跨论文连接的基本节点；
- synthesis、review 和 research positioning 是知识库真正发挥作用的位置；
- 所有重要判断必须可追溯到具体原文证据，并保留条件、指标和不确定性；
- 不确定内容必须标注为 `待确认`、`待核查` 或 `AI 推断`。

## Core Workflow / 核心工作流

```mermaid
flowchart TD
    A["Zotero Collection<br/>指定文献集合"] --> B["import_zotero.md<br/>生成候选清单"]
    B -->|已有明确入库授权| C["pdf_read_agent.md<br/>新入库 / 完整复核 / 局部修订"]
    L["已知 PDF / 附件 / 缓存 / 已有页面"] --> C
    C --> D["D/wiki/papers<br/>论文卡片"]
    D -->|明确关系且属于本轮范围| E["D/wiki/topics / methods<br/>主题与方法"]
    D -->|证据与任务需要| F["D/wiki/claims / gaps<br/>限定判断与候选问题"]
    E --> G["synthesis_agent.md<br/>literature map"]
    F --> H["gap_agent.md<br/>open questions / positioning"]
    G --> I["review_agent.md<br/>review outline"]
    H --> I
    I --> J["lint_agent.md<br/>健康检查"]
    J --> K["memory / log<br/>维护记录与当前任务"]

    style B fill:#eef2ff,stroke:#4f46e5,stroke-width:2px
    style C fill:#ecfeff,stroke:#0891b2,stroke-width:2px
    style H fill:#fff7ed,stroke:#ea580c,stroke-width:2px
    style J fill:#fef3c7,stroke:#d97706,stroke-width:2px
```

### Workflow Contract / 流程契约

按本轮任务选择步骤，不要求每次执行整条链：

1. **候选清单**：需要从指定 collection 选论文时使用 import_zotero；只要清单就止于清单。
2. **阅读或修订**：已知论文、PDF、缓存、附件或已有页直接进入 pdf_read_agent；复用已明确的对象与授权。
3. **关联维护**：只更新有明确关系且属于本轮范围的页面，其余受影响论断记录待复核。
4. **综合与写作**：按用户问题核对证据和可比性，再生成综合、候选 gap 或大纲，不按论文数量强制产出。
5. **检查**：按范围分开检查结构、证据和流程；结构通过与 processed 均不代表科学结论已核实。

## Quick Start / 快速开始

### Step 0: Clone / 克隆项目

```bash
git clone <你要使用的仓库地址> ResearchWiki
cd ResearchWiki
```

### Step 1: Open In Agent IDE / 用 Codex 打开项目

用 Codex、Cursor、VS Code、Claude Code 或其他 Agent IDE 打开项目目录。也可以把该目录作为 Obsidian vault 打开。

### Step 2: Select Direction / 选择或创建研究方向

先按根AGENTS选择已有方向或新建方向；D是所选方向根。首次配置时按需编辑：

```text
D/memory/project_profile.md
memory/tag_taxonomy.md
memory/term_aliases.md
```

首次使用填写已确定的信息；已有项目复用配置，未确定的研究问题可保留待确认：

- 研究领域；
- 研究目标；
- 纳入和排除范围；
- Zotero 设置；
- 输出语言和引用偏好；
- 初始标签和术语别名。

### Step 3: Connect Zotero / 连接 Zotero

需要从 collection 选论文且当前 Zotero 插件/connector 可用时，可以指定集合；使用已知本地来源可跳过此步：

```text
请按照 ResearchWiki 项目规则，调用 agents/import_zotero.md，从 Zotero collection「我的研究方向」中生成候选论文清单。
```

### Step 4: Ingest First Paper / 入库第一篇论文

从具体候选清单选择一篇论文，或直接指定已知对象；已有明确入库授权不再重复确认：
```text
请按 agents/pdf_read_agent.md 入库 D/raw/zotero_imports/我的研究方向/import_plan.md 中编号 1 的论文。
```

也可以直接读取本地 PDF：

```text
请调用 agents/pdf_read_agent.md，读取 D/raw/papers/example-paper.pdf 并完成单篇论文入库。
```

## File Structure / 文件结构

```text
ResearchWiki/
├── AGENTS.md / CLAUDE.md
├── index.md / log.md / inbox.md   # 公共导航与维护
├── agents/                       # 通用任务流程
├── templates/                    # 公共模板与新方向骨架
├── memory/                       # 公共底线、用户默认、注册表与恢复机制
├── docs/                         # 使用说明与架构记录
├── shared/                       # 可借鉴资源导航
└── directions/
    └── <direction_id>/
        ├── AGENTS.md / index.md / log.md / inbox.md
        ├── memory/               # 方向profile、扩展、当前任务与词表
        ├── raw/                  # papers、notes、assets、zotero_imports
        ├── wiki/                 # papers、topics、methods、claims等
        ├── synthesis/            # 本方向综合与写作
        └── docs/                 # 研究报告与历史
```

本库不在根目录保存方向raw/wiki/synthesis。方向专用模板仅在实际需要时放入该方向templates。

File: directions/electronic-packaging/wiki/papers/2015-Bimodal-AgNP-Paste-Thermal-Conductivity-Shear-Strength.md
---
direction_id: electronic-packaging
type: paper
title: "Bimodal sintered silver nanoparticle paste with ultrahigh thermal conductivity and shear strength for high temperature thermal interface material applications"
year: 2015
authors:
  - Mingyu Li
  - Yong Xiao
  - Zhihao Zhang
  - Jie Yu
venue: ACS Applied Materials & Interfaces
status: processed
review_status: checked
created: 2026-09-10
updated: 2026-09-10
source: "Zotero item 4ELAPIVN; PDF attachment PGFAAR7K"
source_version: "ACS publisher PDF, 12 pages, accessed 2026-09-10"
zotero_collection: "毕设 > 组内文章 > 博士 > 田老师 > 电子封装"
zotero_item_key: 4ELAPIVN
zotero_attachment_key: PGFAAR7K
pdf_attachment_name: "Li 等 - 2015 - Bimodal sintered silver nanoparticle paste with ultrahigh thermal conductivity and shear strength fo.pdf"
doi: 10.1021/acsami.5b01341
topics: []
methods: []
datasets: []
metrics:
  - sintering-temperature
  - porosity
  - thermal-conductivity
  - shear-strength
claims: []
gaps: []
tags:
  - paper
  - electronic-packaging
  - silver-paste
  - sintering
  - joining-temperature
  - porosity
  - thermal-conductivity
  - shear-strength
---

# Bimodal sintered silver nanoparticle paste with ultrahigh thermal conductivity and shear strength for high temperature thermal interface material applications

## Metadata and Sources

- Primary source and version: Zotero item 4ELAPIVN，attachment PGFAAR7K；ACS publisher PDF，共12页。Zotero选择链接为 zotero://select/library/items/4ELAPIVN。
- PDF path: 外部Zotero链接附件PGFAAR7K；本机绝对路径不写入Git版本。本轮只读访问，未复制或修改。
- Other materials: Zotero MCP全文文本用于逐节阅读；原PDF用于版面、方法及Figures 2–8、Tables 1–2复核。
- Source limitations: 主文说明另有Supporting Information，包含Tables S1–S7、Figures S1–S3、热导率/包覆密度计算和原位TEM视频；当前Zotero条目只列主PDF，本轮未取得这些材料。依赖SI的逐点精确值、误差定义、重复数和部分计算细节仍受限。

## Reading and Verification Status

- Processing mode: new-ingestion。
- Sections read: 主PDF摘要、引言、Experimental Section、Results and Discussion各小节、Conclusions、Associated Content及参考文献边界；共12页。
- Figures/tables/formulas rechecked: 视觉复核PDF pp. 3–6（印刷页9159–9162）的Figures 2–8、Tables 1–2；核对孔隙率、热导率、剪切/热循环、测试方法与CTE上下文。公式(1)–(4)的用途和作者对指数n的解释已读。
- Supplement/video status: 未读取Supporting Information或原位TEM视频；正文Figures 11、13的描述已读，但没有把未播放视频写成已核查。
- Missing material and affected conclusions: E2–E4中的主文数值可以定位；SI缺失使完整逐温度数据表、误差条含义、样本重复数及部分计算输入不能独立重算。
- Scope covered by review_status: checked仅表示主PDF内本页主要证据与定位已核对；不包含SI、视频、首次性检索或独立重复实验。

## Research Problem and Contribution

- Research problem and significance: 论文尝试在低温烧结银膏中同时提高烧结密度、降低晶体缺陷，并在热循环后保留可用的热学和接头强度表现，用作高温功率器件热界面材料。
- Author-stated contribution: 作者提出以约10 nm颗粒作为填充/连接单元、约50 nm颗粒作为骨架的双峰粒径银膏，并将高热导率和热循环后的强度表现归因于较稳定的孔隙率及高密度共格孪晶。
- Contribution supported by this reading: 主文支持该双峰配方在所测条件下的孔隙率、热导率和剪切强度结果，也提供形貌、热分析、Raman及原位TEM证据；孪晶对热导率和抗热循环性能的因果作用仍主要是作者基于模型、显微观察和既有文献提出的解释。
- Novelty status: not assessed；未做2015年前完整领域检索，不采用“首次”或“领域最佳”表述。

## Study Design

| Element | Details | Source |
|---|---|---|
| Objects/materials/data | 双峰AgNP浆料（AgNPs-BM）由平均粒径约10 nm和50 nm的两类柠檬酸盐保护AgNP按约2:1质量比混合；对照为AgNPs-10和AgNPs-50单峰浆料。热学/孔隙测试对象为自由烧结结构；剪切对象为Si芯片/银层/Cu金属化陶瓷基板夹层接头。 | Experimental Section；PDF pp. 2–3 |
| Conditions and actual coverage | 炉内空气气氛，以5 °C min⁻¹升至150、200或250 °C并保温30 min；正文性能图还覆盖其他温度点。原文未报告外加压力，不能据此断言为无压工艺。 | Preparation of the Sintered Structures；Figures 3–6 |
| Controls/baselines | 双峰AgNPs-BM与两种单峰AgNPs-10/AgNPs-50比较；剪切强度比较烧结后初始值与50–200 °C、1000次热循环后的值。 | Figures 4–6 |
| Metrics and operational definitions | 孔隙率采用Archimedes法；热导率按k = αρc计算；剪切强度在室温测量。导电率、电阻率或接头电阻均未作为本文实验结果报告。 | Instruments and Measurements；全文检索 |
| Measurement/model and assumptions | α由Netzsch LFA457激光闪射测得，c由以蓝宝石为参比的DSC得到，ρ为密度；晶粒尺寸由XRD Scherrer法估算。孪晶—热导率解释还使用多孔材料模型、体相Ag参数及平均自由程近似。 | PDF p. 3；eqs. (1)–(4) |
| Uncertainty/repeats/statistics | Figures 4–6显示误差条；主文和当前附件未给出误差条定义与重复数，具体值另列于未读取的SI。剪切速度在主PDF版面显示为“200 μ s⁻¹”，疑似缺少长度单位字符，本页不擅自修正。 | PDF pp. 3–5；SI Tables S1–S7未取得 |

## Key Evidence

### E1

Evidence label: 双峰银膏和烧结条件

- Evidence type: direct observation/measurement + author design calculation。
- Object and conditions: 约10 nm与50 nm AgNP按约2:1质量比组成AgNPs-BM；自由烧结体和夹层接头均在空气中以5 °C min⁻¹升温，在150、200或250 °C保温30 min。
- Metric and result: 2:1比例来自理想堆积模型；实际颗粒平均尺寸由SEM/TEM表征。文中没有报告外加压力。
- Source locator: Experimental Section，PDF pp. 2–3（印刷页9158–9159）；Figures 2–3。
- Original data source / independence: 本文实验与本文几何模型。
- Supports: 本文性能值所对应的材料、温度、时间、气氛与样品对象。
- Does not establish / alternative explanation: 不能把理想比例或炉温方案推广为其他配方的最佳条件，也不能把“未报告压力”改写为经过验证的无压连接。
- Verification status: 主PDF正文和Figures 2–3已核；比例推导细节在未读取的Figure S1。

### E2

Evidence label: 双峰烧结结构的孔隙率

- Evidence type: direct measurement。
- Object and conditions: AgNPs-BM自由烧结结构；30–250 °C各温度点保温30 min；与AgNPs-10、AgNPs-50比较。
- Metric and result: Archimedes法测得AgNPs-BM孔隙率在各测温点约稳定于25.5%，并低于两种单峰样品。理论极限21.9%是理想堆积计算值，不是实测孔隙率。
- Source locator: Instruments and Measurements，PDF p. 3；Figure 4a及正文，PDF p. 4（印刷页9160）。
- Original data source / independence: 本文实验数据；同一配方温度序列，不是独立研究重复。
- Supports: 在本文测量口径和温区内，双峰样品具有较低且相对稳定的孔隙率。
- Does not establish / alternative explanation: 未证明所有双峰Ag浆料都具有该孔隙率，也不能由Figure 4a单独证明孔隙率是高热导率的唯一原因。
- Verification status: Figure 4a及正文已视觉核对；精确逐点值、误差定义和重复数在未读取的Table S1。

### E3

Evidence label: 热导率及其计算链

- Evidence type: calculation from measured inputs。
- Object and conditions: 三类自由烧结结构；空气中烧结30 min。α由激光闪射测量，c由DSC测量，ρ为密度，按k = αρc计算热导率。
- Metric and result: AgNPs-BM在150 °C为112.8 W m⁻¹ K⁻¹，在230 °C为260.7 W m⁻¹ K⁻¹，在250 °C为278.5 W m⁻¹ K⁻¹；后者约为作者采用的体相Ag理论值429 W m⁻¹ K⁻¹的65%。
- Source locator: Instruments and Measurements，PDF p. 3；Figure 5及正文，PDF pp. 4–5（印刷页9160–9161）。
- Original data source / independence: 本文测量输入及本文计算；不是热导率的单一步骤直接读数。
- Supports: 对本文样品和计算方法，250 °C/30 min条件获得278.5 W m⁻¹ K⁻¹。
- Does not establish / alternative explanation: 未取得SI Tables S3–S6，不能独立重算全部输入；不等同于器件级界面热阻或实际服役散热能力。
- Verification status: Figure 5、正文数值及计算定义已核；逐点计算表和不确定度待SI。

### E4

Evidence label: 热循环前后剪切强度

- Evidence type: direct measurement。
- Object and conditions: TiW/Cu金属化Si芯片与Cu金属化陶瓷基板之间的AgNP夹层接头；250 °C/30 min烧结。随后50–200 °C热循环1000次，每周期30 min，在高、低温各保温10 min；室温剪切。
- Metric and result: AgNPs-BM初始剪切强度约41.80 MPa，循环后约28.75 MPa。Figure 6显示数值下降但仍高于两种单峰样品的循环后结果。
- Source locator: Instruments and Measurements，PDF p. 3；Figure 6、摘要和正文，PDF pp. 1、5（印刷页9157、9161）。
- Original data source / independence: 本文接头实验；Sn基焊料8–18.4 MPa的比较值来自文献45–46，属于转引，未在本轮核读原始论文。
- Supports: 在本文接头结构和循环制度下，双峰银膏循环后保留28.75 MPa左右的剪切强度。
- Does not establish / alternative explanation: 不能采用作者结论中“without reduction”作为字面结论，因为主文同时报告从41.80降至28.75 MPa；误差定义、重复数和完整数表待Table S7。
- Verification status: Figure 6、摘要、方法和正文已视觉核对；SI未读取。

### E5

Evidence label: 共格孪晶机制的证据边界

- Evidence type: direct observation + calculation/model + author interpretation。
- Object and conditions: AgNPs-BM在200–250 °C烧结后的显微结构；正文描述250 °C原位TEM观察及XRD晶粒尺寸、热导率指数n的计算。
- Metric and result: Figures 3d和13显示/描述共格孪晶；作者提出孪晶边界较低的散射和对位错运动的阻碍有助于热导率及热循环后强度。
- Source locator: Figures 3d、12–15；Table 1；eqs. (1)–(4)；PDF pp. 5、9–10（印刷页9161、9165–9166）。
- Original data source / independence: 显微观察为本文数据；孪晶边界散射和强化机理部分依赖文献43–51。
- Supports: 本文样品存在孪晶，作者给出一条与热/力表现相容的机制解释。
- Does not establish / alternative explanation: 模型指数依赖近似，正文还指出部分n值相对常规模型“seem to be erroneous”；没有隔离孪晶密度这一变量，因果贡献不能视为独立证明。
- Verification status: 主文文字、公式和定位已核；原位TEM视频未播放，Figures 13–15未做像素级复核。

## Conclusions for Reuse

### Finding 1

- Finding / safe wording: 本文双峰AgNP浆料由约10 nm和50 nm颗粒按约2:1质量比组成，在空气中250 °C保温30 min后获得可比较的热学和接头强度结果。
- Evidence: E1。
- Support: sufficient — 配方、工艺和对象在主文方法中明确。
- Applies to / exceptions: 仅适用于本文柠檬酸盐保护颗粒、制浆步骤和样品结构；压力、烧结层厚度等缺项不可补造。
- Author interpretation: 小颗粒填充/连接，大颗粒形成骨架。
- This reading's assessment: 该表述可作为设计假设和本研究路线描述，不能直接推广为最佳粒径组合。
- Decision: retain。

### Finding 2

- Finding / safe wording: 在本文测量口径下，AgNPs-BM孔隙率约25.5%且随30–250 °C变化较小；250 °C/30 min样品的计算热导率为278.5 W m⁻¹ K⁻¹。
- Evidence: E2、E3。
- Support: sufficient — 主文正文和Figures 4–5提供测量方法、趋势与关键数值；SI缺失限制逐点重算。
- Applies to / exceptions: 孔隙率对象为自由烧结结构，热导率由测量输入计算；不能换成接头整体热阻或器件散热性能。
- Author interpretation: 较高初始堆积密度和较低晶界散射共同促成高热导率。
- This reading's assessment: 结果可保留；机制属于部分支持的作者解释。
- Decision: retain with scope。

### Finding 3

- Finding / safe wording: 对本文Si芯片/陶瓷基板夹层接头，250 °C/30 min烧结后的剪切强度约41.80 MPa，经50–200 °C、1000次热循环后约28.75 MPa。
- Evidence: E4。
- Support: sufficient — 两个数值在摘要、正文和Figure 6一致；统计细节仍待SI。
- Applies to / exceptions: 测试在室温完成，循环最高温度为200 °C；不能据此声称超过200 °C的长期服役可靠性已验证。
- Author interpretation: 孪晶和稳定结构有利于保持热循环后的强度。
- This reading's assessment: 保留实测下降和循环后数值，不采用“热循环期间无强度降低”的过强措辞。
- Decision: narrow。

### Finding 4

- Finding / safe wording: 主文没有报告本配方的电导率、电阻率或接头电阻实验值。
- Evidence: 全文指标核对；E1–E5均无电学测量。
- Support: sufficient — 电学只在引言背景和被引文献标题中出现。
- Applies to / exceptions: “未报告”仅指本篇主文和当前附件，不代表该材料没有电学性能。
- Author interpretation: 无本文实验结论。
- This reading's assessment: 后续五指标比较中将导电性能保留为空缺，不能从银材料常识或参考文献补值。
- Decision: retain。

## Limitations and Open Questions

- Author-stated limitation: 双峰结构随温度升高不明显收缩的原因仍不清楚；热导率提高机制在正文中也先被作者称为尚不明确，再通过模型和孪晶观察解释。
- Evidence-boundary limitation: SI缺失影响逐点数表、误差、重复数和计算复算；原位TEM视频未读取。主文剪切结论中“without reduction”与41.80→28.75 MPa不一致，本页以数值和Figure 6为准。
- Source internal inconsistency: PDF p. 8正文给出的三种浆料柠檬酸盐包覆密度与同页Table 3数值不一致；该量未用于本页主要五指标结论，后续若研究表面配体机制需回查SI或勘误。
- Candidate question: 在相同接头结构和烧结制度下补测电阻率/接头电阻，并将电学结果与孔隙率、热导率及热循环后的剪切强度配对；这是由本篇缺项形成的候选问题，不是已确认的领域gap。

## Downstream Review

- Updated within this task: 新建本页并加入电子封装方向索引；导入管理记录同步为已入库。
- Needs review: 取得本篇Supporting Information后，补核Tables S1–S7、计算输入、误差定义、重复数及原位TEM视频；在此之前不将逐点误差或孪晶因果解释用于强结论。
- Unaffected after check: 本方向此前没有paper、claim、gap或synthesis页面，因此没有直接下游科学结论需要修订；未读取或修改其他研究方向。
