Repository: neuhanxiaobo1/Claude-wiki

# ResearchWiki / AI 论文知识库系统
> ResearchWiki is a local paper knowledge-base framework powered by Codex / LLM Agent, Obsidian, and Zotero. It turns scattered PDFs and Zotero records into a maintainable Markdown Wiki for literature review, research gap analysis, positioning, and academic writing.
>
> ResearchWiki 是一个基于 Codex / LLM Agent + Obsidian + Zotero 的本地论文知识库系统，用于将零散 PDF / Zotero 条目转化为可持续维护、可交叉引用、可用于文献综述、research gap 分析和选题定位的 Markdown Wiki。

一句话概括：

> 把论文从“收藏夹”变成“可持续生长的研究 Wiki”。

## 项目来源声明 / Attribution

本项目基于 GitHub 开源项目 [ResearchWiki](https://github.com/jiawei601/ResearchWiki) 建立，在此感谢原作者 [jiawei601](https://github.com/jiawei601) 的工作。本项目沿用原项目的整体框架、智能体工作流与 [MIT 许可证](./LICENSE)，并根据个人研究需要做了调整。

## What This Project Is / 项目定位

ResearchWiki 不是传统文献管理器，也不是普通 RAG 问答工具。它是一个本地 AI 论文知识库框架：让 Codex / LLM Agent 按稳定规则读取论文、生成结构化页面、维护 Obsidian 双链，并持续积累 topic、method、claim、gap、synthesis 和 review。

它的目标是帮助你：

- 从 Zotero / PDF 中读取论文；
- 生成结构化论文卡片；
- 抽取 topic、method、claim、gap；
- 持续更新 Markdown Wiki；
- 支持文献综述、研究定位和 research gap 分析；
- 让 LLM 成为“论文证据管家 + Wiki 维护者 + 综述助手 + Gap 分析助手”。

ResearchWiki 不会替代研究者判断。用户负责选择文献、提出问题、判断研究方向；Codex / Agent 负责整理、链接、记录、更新和检查。

## Why This Project Exists / 为什么需要它

常见论文管理方式各有短板：

- Zotero 适合收藏和引用，但不负责深度结构化；
- 普通聊天记录容易丢失，难以长期复用；
- 单篇 PDF 摘要不能自然形成跨论文积累；
- RAG 每次都像重新检索，缺少稳定的研究脉络；
- 文献综述真正困难的是跨论文比较、claim 证据、gap 识别和研究定位。

ResearchWiki 解决的问题是：

```text
把论文从“收藏夹”变成“可持续生长的研究 Wiki”。
```

## Core Idea / 核心思想

ResearchWiki 使用三层结构：

1. `D/raw/`：原始资料层，保存 PDF、Zotero 导入记录、附件、笔记等。
2. `D/wiki/`：结构化知识层，保存 papers、topics、methods、claims、gaps、reviews。
3. `memory/` + `agents/` + `templates/`：规则层，约束 Codex 如何执行任务。

核心原则：

- 论文卡片不是终点；
- topic、method、claim、gap 是跨论文连接的基本节点；
- synthesis、review 和 research positioning 是知识库真正发挥作用的位置；
- 所有重要判断必须可追溯到具体原文证据，并保留条件、指标和不确定性；
- 不确定内容必须标注为 `待确认`、`待核查` 或 `AI 推断`。

## Core Workflow / 核心工作流

```mermaid
flowchart TD
    A["Zotero Collection<br/>指定文献集合"] --> B["import_zotero.md<br/>生成候选清单"]
    B -->|已有明确入库授权| C["pdf_read_agent.md<br/>新入库 / 完整复核 / 局部修订"]
    L["已知 PDF / 附件 / 缓存 / 已有页面"] --> C
    C --> D["D/wiki/papers<br/>论文卡片"]
    D -->|明确关系且属于本轮范围| E["D/wiki/topics / methods<br/>主题与方法"]
    D -->|证据与任务需要| F["D/wiki/claims / gaps<br/>限定判断与候选问题"]
    E --> G["synthesis_agent.md<br/>literature map"]
    F --> H["gap_agent.md<br/>open questions / positioning"]
    G --> I["review_agent.md<br/>review outline"]
    H --> I
    I --> J["lint_agent.md<br/>健康检查"]
    J --> K["memory / log<br/>维护记录与当前任务"]

    style B fill:#eef2ff,stroke:#4f46e5,stroke-width:2px
    style C fill:#ecfeff,stroke:#0891b2,stroke-width:2px
    style H fill:#fff7ed,stroke:#ea580c,stroke-width:2px
    style J fill:#fef3c7,stroke:#d97706,stroke-width:2px
```

### Workflow Contract / 流程契约

按本轮任务选择步骤，不要求每次执行整条链：

1. **候选清单**：需要从指定 collection 选论文时使用 import_zotero；只要清单就止于清单。
2. **阅读或修订**：已知论文、PDF、缓存、附件或已有页直接进入 pdf_read_agent；复用已明确的对象与授权。
3. **关联维护**：只更新有明确关系且属于本轮范围的页面，其余受影响论断记录待复核。
4. **综合与写作**：按用户问题核对证据和可比性，再生成综合、候选 gap 或大纲，不按论文数量强制产出。
5. **检查**：按范围分开检查结构、证据和流程；结构通过与 processed 均不代表科学结论已核实。

## Quick Start / 快速开始

### Step 0: Clone / 克隆项目

```bash
git clone <你要使用的仓库地址> ResearchWiki
cd ResearchWiki
```

### Step 1: Open In Agent IDE / 用 Codex 打开项目

用 Codex、Cursor、VS Code、Claude Code 或其他 Agent IDE 打开项目目录。也可以把该目录作为 Obsidian vault 打开。

### Step 2: Select Direction / 选择或创建研究方向

先按根AGENTS选择已有方向或新建方向；D是所选方向根。首次配置时按需编辑：

```text
D/memory/project_profile.md
memory/tag_taxonomy.md
memory/term_aliases.md
```

首次使用填写已确定的信息；已有项目复用配置，未确定的研究问题可保留待确认：

- 研究领域；
- 研究目标；
- 纳入和排除范围；
- Zotero 设置；
- 输出语言和引用偏好；
- 初始标签和术语别名。

### Step 3: Connect Zotero / 连接 Zotero

需要从 collection 选论文且当前 Zotero 插件/connector 可用时，可以指定集合；使用已知本地来源可跳过此步：

```text
请按照 ResearchWiki 项目规则，调用 agents/import_zotero.md，从 Zotero collection「我的研究方向」中生成候选论文清单。
```

### Step 4: Ingest First Paper / 入库第一篇论文

从具体候选清单选择一篇论文，或直接指定已知对象；已有明确入库授权不再重复确认：
```text
请按 agents/pdf_read_agent.md 入库 D/raw/zotero_imports/我的研究方向/import_plan.md 中编号 1 的论文。
```

也可以直接读取本地 PDF：

```text
请调用 agents/pdf_read_agent.md，读取 D/raw/papers/example-paper.pdf 并完成单篇论文入库。
```

## File Structure / 文件结构

```text
ResearchWiki/
├── AGENTS.md / CLAUDE.md
├── index.md / log.md / inbox.md   # 公共导航与维护
├── agents/                       # 通用任务流程
├── templates/                    # 公共模板与新方向骨架
├── memory/                       # 公共底线、用户默认、注册表与恢复机制
├── docs/                         # 使用说明与架构记录
├── shared/                       # 可借鉴资源导航
└── directions/
    └── <direction_id>/
        ├── AGENTS.md / index.md / log.md / inbox.md
        ├── memory/               # 方向profile、扩展、当前任务与词表
        ├── raw/                  # papers、notes、assets、zotero_imports
        ├── wiki/                 # papers、topics、methods、claims等
        ├── synthesis/            # 本方向综合与写作
        └── docs/                 # 研究报告与历史
```

本库不在根目录保存方向raw/wiki/synthesis。方向专用模板仅在实际需要时放入该方向templates。

File: directions/wave-transparent-composites/wiki/papers/Jing-2025-Alumina-LaPO4-Interface.md
---
direction_id: wave-transparent-composites
type: paper
title: Mechanically robust Al2O3 f/LaPO4/Al2O3 composite for high-performance microwave
  transparent
year: 2025
authors:
- L. Jing
- F. Luo
- H. Xu
- C. Wang
- H. Pan
venue: Journal of Alloys and Compounds
status: processed
review_status: draft
created: '2026-09-21'
updated: 2026-09-26
source: C:\Users\youthcookie\OneDrive\1.Science\1.Zotero\pdf2\2025-(J. Alloys Compd.)\Jing
  等 - 2025 - Mechanically robust Al2O3 fLaPO4Al2O3 composite for high-performance
  microwave transparent.pdf
source_version: 正式PDF及MinerU缓存；本次核查范围见正文
zotero_collection: PI5UBPW7
zotero_item_key: C4R763AU
zotero_attachment_key: BM3IG7UJ
doi: 10.1016/j.jallcom.2024.177974
tags:
- paper
---

# Mechanically robust Al2O3 f/LaPO4/Al2O3 composite for high-performance microwave transparent

## Metadata and Sources

- MinerU：`D:\shuju\zotero1\llm-for-zotero-mineru\12736/full.md`；manifest与_llm_source父条目/附件key已核，PDF与缓存均为10页。
- 来源哈希及映射见[[directions/wave-transparent-composites/docs/ingestion-literature-2026-09-21/report]]及其sources.json。外部原件只读，未复制、移动或修改。

## Reading and Verification Status

- new-ingestion；6号。已读摘要、引言、§2、§3.1—3.4、结论；视觉复核PDF第2页表1/测试方法与公式、第6页图5—7、第8页表2/图9。其他图主要读正文/图注。SI和转引未读。

## Research Problem and Contribution

以镧磷酸盐界面调节氧化物纤维复合体破坏和介电行为。按作者题名保留Al2O3f/LaPO4/Al2O3命名，但实际纤维组成并非纯Al2O3，界面也并非所有处理温度下均为单相LaPO4。

## Study Design

- 2.5D纤维织物；表1纤维为72% Al2O3、28% SiO2。ALA2/6/12/18对应不同界面前驱体浓度；溶胶凝胶基体，最终烧结800/900/1000℃。
- 阿基米德法表观孔隙率，三点弯曲；网络分析仪介电测试，透射由公式模拟。方法没有明确高温原位介电夹具/升温流程。

## Key Evidence

### E1

- 类型：本文测量。ALA12弯曲强度110.3 MPa；ALA6断裂位移约0.213 mm；ALA2表观孔隙率13.5%、密度2.61 g/cm³。
- 定位§3.3、结论及图5，PDF第6页已核分组。上述三个最优指标不是同一样品；位移也不是标准断裂韧性KIC。摘要聚合表述不能照抄为单一配方性能。

### E2

- 类型：材料身份及相组成。表1确认纤维含SiO2；§3.1报告界面前驱体随热处理由LaP5O14/LaP3O9向含LaPO4相演变，1000℃仍描述LaPO4与LaP3O9。
- 定位表1（PDF第2页已视觉核）、图2及正文。相演变按作者XRD/XPS解释保存，不自行量化相分数或把整个体系写为纯氧化铝。

### E3

- 类型：介电测量汇总与模型计算。表2本工作ε约3.9—4.2、tanδ为4.9×10⁻⁵—0.029，是多个样品/频率的汇总，不是一组恒定配对参数。图9的>90%透射区间来自模拟，不是整件实测。
- 定位§2.4、§3.4、表2/图9，PDF第2、8页已核。频段为8.2—12.4 GHz，摘要4.2 GHz为带宽表述，不是另一个测试中心频率。图注写at 1000℃，但方法将1000℃用于烧结且未说明原位高温介电流程，因此测量温度待核，不能直接记录为1000℃实测。

### E4

- 类型：作者机制解释与本次限制。中等界面层厚度伴随强度提高，过厚时孔隙和填充受阻；作者以界面偏转/拔出与极化解释力学/介电差别。
- 定位§3.2—3.4、图5—8；图5—7视觉核。孔隙、界面和密度同时变化，不确认为单因素因果；反射损耗的吸收体公式不能单独证明材料无吸收或透射率高。

## Conclusions for Reuse

- Finding 1：作为氧化物复合材料的界面与孔隙协同调控案例保留（E1—E2，限定支持充分）；物理量严格按样品归属。
- Finding 2：介电汇总可作后续追踪，透射标计算、高温测试温度标待核（E3）；不进入已核高温透射率排行榜。

## Limitations and Open Questions

机械重复数/误差定义、复合体高温原位介电证据及模型边界未充分交代；表观孔隙率不能代替闭孔/总孔隙率。

## Downstream Review

与[[directions/wave-transparent-composites/wiki/papers/Li-2023-BN-SiON-Double-Interphase]]构成氧化物与氮化物界面案例对照；不据两文材料名直接判耐温优劣。候选清单只给阅读理由，尚未传播摘要混合指标。

## B/C定向复核与事实库入口（2026-09-26）

本篇已按现行流程整理为P0011，新增证据EV000046—050。逐条数据、核查范围与综述用途统一维护于[BC正式工作簿](../../synthesis/review_BC/BC_review_evidence.xlsx)；本页保留历史E#及draft状态，不作为第二套同步事实库。该次主文阅读/关键图表覆盖与未决见[[directions/wave-transparent-composites/docs/bc-stage3-2026-09-26/report]]；未读SI不算已核，旧E#未重编号。

File: directions/wave-transparent-composites/wiki/papers/Liu-2025-Microwave-Sintering-Wave-Transparent-Review.md
---
direction_id: wave-transparent-composites
type: paper
title: Progress on high-temperature wave-transmitting materials in microwave sintering
year: 2025
authors:
- 刘炳燕
- 尹洪峰
- 汤云
- 任小虎
- 辛亚楼
- 刘宇驰
- 袁蝴蝶
venue: Kuei Suan Jen Hsueh Pao/Journal of the Chinese Ceramic Society
status: processed
review_status: draft
created: '2026-09-20'
updated: '2026-09-20'
source: C:\Users\youthcookie\OneDrive\1.Science\1.Zotero\pdf2\2025-(Kuei Suan Jen
  Hsueh Pao\J. Chin. Ceram. Soc.)\Liu 等 - 2025 - Progress on high-temperature wave-transmitting
  materials in microwave sintering.pdf
source_version: 期刊正式PDF及对应MinerU缓存；原始参考文献未逐篇核查
zotero_collection: GS7STC5N
zotero_item_key: 3YULHPWU
zotero_attachment_key: W38BKC95
pdf_attachment_name: Liu 等 - 2025 - Progress on high-temperature wave-transmitting
  materials in microwave sintering.pdf
doi: 10.14062/j.issn.0454-5648.20240530
tags:
- paper
- review
---

# Progress on high-temperature wave-transmitting materials in microwave sintering

## Metadata and Sources

- 主附件：`W38BKC95`；PDF路径见元数据。
- MinerU：`D:\shuju\zotero1\llm-for-zotero-mineru\12612\full.md`；已先核对manifest与_llm_source中的父条目/附件映射。
- 本轮只读原件，未复制原PDF、修改缓存或Zotero；译文不作为独立证据。

## Reading and Verification Status

- new-ingestion；清单5号，第3篇。中文正式版《高温透波材料在微波烧结领域的应用及研究进展》，2025，53(3):700–717；2024年网络出版不替代卷期年。
- 已读摘要、引言、§1—4主体和总结；核对18页PDF身份，回查PDF第5页（印刷704页）式(1)—(6)、表2及相关正文。
- 图4—8仅读图注和相关讨论，原始转引文献未逐篇核查。数据覆盖与公式问题未完全解决，保持draft。

## Research Problem and Contribution

对象是微波烧结炉用保温/耐火透波材料，重点关注多孔氧化物、纤维板和气凝胶。贡献在于把透波、隔热、热稳定性与长期使用关联；不能按天线罩的温度、频段或载荷直接评价其适用性。

## Study Design

| 要素 | 内容 | 定位 |
|---|---|---|
| 材料 | SiO2、Al2O3、堇青石、莫来石、磷酸盐，陶瓷纤维板与复合气凝胶 | §3 |
| 功能位置 | 透波炉衬与吸波辅助加热体的功能不同 | §1 |
| 指标 | ε′、ε″、tanδ、传输/穿透深度、导热率、强度、重烧尺寸稳定性 | §2—4 |
| 对比条件 | 文献频率横跨MHz至GHz；多为转引/计算，不是统一实验 | 表3—4 |

## Key Evidence

### E1

- 类型：作者归纳与转引。
- 对象/结果：炉衬需透波和隔热，但部分窑具/辅助加热体可以有吸波性；SiC在烧结系统中出现不等于炉衬本身是吸波研究。
- 定位：§1、§3开头、§4。
- 核查/边界：已读正文；支持按组件功能筛选，不将烧结被加工材料、炉衬和辅助加热体混为同一研究对象。

### E2

- 类型：转引[44]的评价参考与原文口径问题。
- 对象/结果：表2将透波类材料ε列为1–10，损耗因子ε″为0.001–0.1，tanδ为0.0001–0.01；这只是文中针对微波耐火材料的参考，非本方向统一门槛。
- 定位/核查：PDF第5页表2已视觉核对；同页正文对tanδ数量级的概述与表中范围不一致，不能合并成强制标准。
- 其他限制：式(1)区分功率量|Γ|²与后文Γ>70%的表述；式(4)分母写成tanδ−sin²θ，物理/符号一致性待原始[42]核查，不用于定量计算。升温速率只能作间接比较，不能当作实测透射率；“无国家标准”仅是作者当时的陈述，本轮未核当前标准。

### E3

- 类型：综述转引与作者解释。
- 对象/结果：多孔氧化物的孔形、孔径、杂质/晶界与增强体共同影响介电、热导率和强度；高孔隙率的隔热/介电收益可能伴随机械损失，遮光剂抑制热辐射也可能增加介电损耗。
- 定位：§3.1.1—3.1.4、表3—4、§4。
- 核查/边界：主体与表格文本已读，表3详细数值未逐项原文回溯，不将MHz测量当GHz验证，也不把介电损耗因子与损耗正切混用。表内接近零损耗不当作无误差的绝对零。

### E4

- 类型：作者综述判断。
- 对象/结果：纤维板与气凝胶需同时考虑吸湿、结晶/烧结收缩、机械完整性和长期温度稳定性；短时热处理后的存活不能代替长期使用验证。
- 定位：§3.2—3.3、§4。
- 核查/边界：文字已读；缺统一持温/循环实验，不作材料寿命排序，原文历史价格不作当前采购依据。

## Conclusions for Reuse

- Finding 1：该文属于透波方向内的工业加热应用参考，可扩展材料与问题范围；不能简单与航空用材料直接排名（E1—E2，限定保留）。
- Finding 2：对多孔陶瓷优先建立介电—热导率—强度—尺寸稳定性联合记录，比较时固定频率、温度、密度和时间（E3—E4，定性支持充分）。
- Finding 3：把组内成孔/纤维增强方法迁移到长时隔热透波问题是AI候选连接，资源可行性和新颖性仍待核，不是已选定课题。

## Limitations and Open Questions

公式及阈值问题见E2；不复制未核公式用于预测。正文包含不同来源、频率和制备/测试温度，不能拼成同一样品的性能组合。真正长期稳定性和工业频率高温介电数据需追溯原始论文。

## Downstream Review

关联[[directions/wave-transparent-composites/wiki/papers/Liu-2024-Porous-Si3N4]]与[[directions/wave-transparent-composites/wiki/papers/Liu-2024-Entropy-ZrP2O7]]作为材料/测量条件对读入口；不自动扩张组内能力或改写已有数值。

File: directions/wave-transparent-composites/wiki/papers/Nag-2021-High-Temperature-Ceramic-Review.md
---
direction_id: wave-transparent-composites
type: paper
title: High temperature ceramic radomes (HTCR) – a review
year: 2021
authors:
- Abanti Nag
- R. Ramachandra Rao
- P. K. Panda
venue: Ceramics International
status: processed
review_status: draft
created: '2026-09-20'
updated: '2026-09-20'
source: C:\Users\youthcookie\OneDrive\1.Science\1.Zotero\pdf2\2021-(Ceram. Int.)\Nag
  等 - 2021 - High temperature ceramic radomes (HTCR) – a review.pdf
source_version: 期刊正式PDF及对应MinerU缓存；原始参考文献未逐篇核查
zotero_collection: GS7STC5N
zotero_item_key: HI3I6IRE
zotero_attachment_key: P3DQKAYX
pdf_attachment_name: Nag 等 - 2021 - High temperature ceramic radomes (HTCR) – a review.pdf
doi: 10.1016/j.ceramint.2021.04.203
tags:
- paper
- review
---

# High temperature ceramic radomes (HTCR) – a review

## Metadata and Sources

- 主附件：`P3DQKAYX`；PDF路径见元数据。
- MinerU：`D:\shuju\zotero1\llm-for-zotero-mineru\12625\full.md`；已先核对manifest与_llm_source中的父条目/附件映射。
- 本轮只读原件，未复制原PDF、修改缓存或Zotero；译文不作为独立证据。

## Reading and Verification Status

- 模式：new-ingestion；清单10号，第1篇。
- 已读摘要、引言、§2—§6主体材料与工艺讨论、结论；已核PDF首页身份，并视觉回查PDF第8页（印刷20800页）表5、表6。
- 其余图片仅读图注，转引文献/专利原文及独立补充材料未核；涉及数据矛盾与测量条件不全，保持draft。

## Research Problem and Contribution

以综述方式整理高温陶瓷材料、复合化与孔隙调控对电学和力学的权衡；不是本篇新制备实验。作者重点倡导Si3N4及相关多孔体系；本次认可其材料/工艺地图用途，不确认“最佳材料”或领域首创。

## Study Design

| 要素 | 内容与范围 | 定位 |
|---|---|---|
| 对象 | Al2O3、玻璃陶瓷、SiO2、Si3N4、Si2N2O、SiAlON及纤维/颗粒复合体系 | §3、表3—5 |
| 变量 | 相组成、第二相、成孔/成型工艺、孔隙率及结构 | §3—4 |
| 指标 | ε、tanδ、密度、孔隙率、抗弯强度、热膨胀与环境耐受 | 表3—6 |
| 对照与统计 | 跨文献汇总，非同批同条件实验；误差、频率、温度并不统一 | 表5—6及参考文献 |

## Key Evidence

### E1

- 类型：综述转引与作者归纳。
- 对象/结果：SiO2、Si3N4、Si2N2O、SiAlON及BN/SiO2第二相提供不同介电、热学、强度权衡；工艺包含注浆、凝胶注模、反应结合、烧结、冻结成孔和3D打印。
- 定位：§3.4—3.9、§4.1。
- 独立性：多篇原始研究/专利汇总，不是综述新增实测。
- 支持边界/核查：主体已读，支持寻找材料与工艺线索；不证明本组拥有相应设备或任一体系全面优越。

### E2

- 类型：综述表格转引。
- 对象/条件：表6第2行凝胶注模Si3N4，10 GHz；测试温度未在该行列明，不能以烧结温度代替。
- 指标/结果：孔隙率36–58%，抗弯强度108–235 MPa，ε=2.63–3.68，tanδ=0.00285–0.00356；来源为综述参考文献[114]。
- 定位/核查：§4.1.1；PDF第8页表6第2行已视觉核对。
- 支持边界：各范围不保证同一样品同时取最优值；原论文测试细节未核，不能据此直接量化与组内差距。

### E3

- 类型：作者归纳、模型与转引；存在内部不一致。
- 对象/结果：引入孔隙通常降低有效ε并伴随强度代价，但不能写成“必然降低tanδ”。§4式(3)(4)讨论损耗随孔隙增加；§4.1.1又转引不同工艺结果。
- 定位：§4、式(1)—(4)、表6及§4.1.1。
- 已核问题：PDF表6冻结干燥行强度为0.1–95 MPa，而正文对应段为14–95 MPa；两处均保留，不选其一作为可靠下限。MD把表5/6标题混排，已按原PDF修正引用。
- 支持边界：需回查[115,116]及孔形、第二相、含水/杂质和测量条件，不能确立跨工艺单调定律。

### E4

- 类型：作者观点/转引。
- 对象/结果：多层与梯度孔结构引入层间热失配、制造复杂性等问题；作者在§5强调成分和工艺差异使跨文献结果不一致。
- 定位：§4.2、§5—6；本页仅保留一般材料结构权衡，不抽取具体装备结构设计参数。
- 核查与边界：正文已读，支持考察结构—工艺—性能一致性；不等于已有统一验证的寿命模型或领域gap。

## Conclusions for Reuse

- Finding 1：本篇可作为Si3N4/氧氮化物/SiAlON及SiO2、BN复合化的材料与工艺导航（E1，定性支持充分）。
- Finding 2：对孔隙率、ε与强度作联合评价，不能追求单个最低ε，且不能用表格范围拼接“最优样品”（E2—E3，限定保留）。
- Finding 3：研究工艺一致性和孔结构对性能的作用可衔接组内多孔Si3N4基础；此为AI提出的候选研究连接，不是已证实创新点（E4）。

## Limitations and Open Questions

表5/6跨频率与来源，不直接排名；冻结干燥强度下限冲突待原始论文核实。文中ε<5等场景要求不是全方向统一筛选门槛。未将材料耐温、制备温度和高温介电实测混同。

## Downstream Review

可与[[directions/wave-transparent-composites/wiki/papers/Liu-2024-Porous-Si3N4]]对读孔隙与多目标权衡；新增参考不改变既有组内性能结论或国际差距矩阵。

File: directions/wave-transparent-composites/wiki/papers/Tan-2025-rGO-MXene-SiC.md
---
direction_id: wave-transparent-composites
type: paper
scope_status: out-of-scope-candidate
title: Hierarchical rGO/MXene aerogels assembled with SiC nanowires for excellent
  electromagnetic wave absorption and multifunctionality
year: 2025
authors:
- Jiaqi Tan
- Shuping Wen
- Xiaoqian Lin
- Liya Zheng
- Zhilin Tian
- Bin Li
venue: Chemical Engineering Journal
status: processed
review_status: draft
created: '2026-09-17'
updated: '2026-09-17'
source: D:\shuju\zotero1\llm-for-zotero-mineru\10104\full.md
source_version: 英文主附件的MinerU解析；MD哈希见sources.json
zotero_collection: BSQRX4DM
zotero_item_key: CVNSDVQS
zotero_attachment_key: RKCLEH3F
pdf_attachment_name: Tan 等 - 2025 - Hierarchical rGOMXene aerogels assembled with
  SiC nanowires for excellent electromagnetic wave abso 4.pdf
doi: 10.1016/j.cej.2025.170964
tags:
- paper
---

# Hierarchical rGO/MXene aerogels assembled with SiC nanowires for excellent electromagnetic wave absorption and multifunctionality

## 主题筛查（2026-09-19）

本篇研究吸波而非透波，已从透波核心文献计数和综合证据中排除。保留页面与Zotero条目作为待移除候选，未将用户对Tian论文的移除授权扩展为删除本篇。E1–E3仅描述原吸波研究，不能作为透波性能证据。

## Metadata and Sources

主来源：`D:\shuju\zotero1\llm-for-zotero-mineru\10104\full.md`。英文主附件`RKCLEH3F`，用缓存`_llm_source.json`的parentItemKey/attachmentKey核对身份。

原PDF：`C:\Users\youthcookie\OneDrive\1.Science\1.Zotero\pdf2\2025-(Chemical Engineering Journal)\Tan 等 - 2025 - Hierarchical rGOMXene aerogels assembled with SiC nanowires for excellent electromagnetic wave abso 4.pdf`（12页）。原件、译文及缓存只读；译文不作为独立证据。映射与读取时MD哈希见[sources.json](../../docs/ingestion-2026-09-17/sources.json)。

## Reading and Verification Status

- Processing mode: new-ingestion。
- Sections read: 摘要、引言、制备表征、结果讨论及结论；正文公式和图表说明已读。
- Figures/tables rechecked: 原PDF页序6、10：Fig.3、Fig.6–7及相邻文字。 页码均指PDF页序；其余完成Markdown正文/图注阅读，不声称全部图像均复核。
- Supplement/video status: 未读取独立SI或视频；附件名称不能证明SI不存在。影响见下方E#及局限。
- review_status: draft。主体阅读入库完成，局部PDF核查不升级为整页checked。

## Research Problem and Contribution

以SiC纳米线调控rGO/MXene气凝胶的阻抗匹配、吸波、隔热和力学响应。属于吸波对照与多孔结构方法，不作为已证实透波材料。

Novelty status: not assessed。未做领域优先性检索，作者首次性宣称不作为独立确认。

## Study Design

| Element | Details | Source |
|---|---|---|
| 对象、条件、测试与模型 | GO固定60 mg，MXene+SiC总量60 mg，GMS1–4的SiC为0/15/30/45 mg；PDDA处理、110 °C水热5 h及冻干。电磁试样为5.5 wt%气凝胶+94.5 wt%石蜡，12–18 GHz波导测试；反射损耗由复电磁参数和传输线公式计算。热学/压缩试验为气凝胶本体，不能混用样品状态。 | 主文方法及结果节 |
| 对照及独立性 | 下列E#区分本文测量、计算、作者解释及转引；同源图表不计作独立验证。 | E#定位 |
| 误差与重复 | ±按原文保留；未核明的误差类型、独立制备批次与显著性不补造。明确重复见上行。 | 主文方法/图表 |

## Key Evidence

### E1

Evidence label: 最佳吸波结果

- Evidence type: 电磁测量参数＋传输线计算。
- Object and conditions: 见Study Design及本条条件。
- Metric and result: GMS3在14.22 GHz、2.68 mm时RLmin=−81.04 dB；2.58–2.81 mm厚度下有效吸收带宽覆盖12–18 GHz共6 GHz。GMS4最小RL约−25.07 dB，增加SiC不持续改善。
- Source locator: Sec.3.2、Fig.3、Eq.1–2，PDF页序6。
- Original data source / independence: 本文主文对应数据；转引或模型已单独说明，不算额外独立实验。
- Supports / does not establish: RL对应模型中的背板吸收层，不是透射率或裸气凝胶实测衰减。6 GHz受测量频带边界限制，不能外推更宽频段。
- Verification status: 主体Markdown已读；已列页序对应图表回查PDF，其余不超出文本核查。冲突与未决保留于本条。

### E2

Evidence label: 雷达散射验证的性质

- Evidence type: CST数值模拟。
- Object and conditions: 见Study Design及本条条件。
- Metric and result: 180×180 mm PEC、金属厚2 mm、涂层2.68 mm、14.22 GHz条件下，GMS3法向RCS约−14.5 dB·m²，对照PEC约14.8 dB·m²。
- Source locator: RCS结果节与相应模拟图。
- Original data source / independence: 本文主文对应数据；转引或模型已单独说明，不算额外独立实验。
- Supports / does not establish: 只支持给定几何、频率与入射条件的模拟散射减弱，不是外场实测或宽角度全频性能认证。
- Verification status: 主体Markdown已读；已列页序对应图表回查PDF，其余不超出文本核查。冲突与未决保留于本条。

### E3

Evidence label: 多功能性质来自另一种试样状态

- Evidence type: 直接测量；密度细节依赖SI。
- Object and conditions: 见Study Design及本条条件。
- Metric and result: GMS3导热率30.1 mW·m⁻¹·K⁻¹，水接触角107.9°；30%压缩应变时GMS1–4应力4.36/5.79/7.64/3.55 kPa。2 cm本体置于100/200 °C热台45 min，表面分别低于40/70 °C。
- Source locator: Sec.3.3–3.4、Fig.6–7，PDF页序10。
- Original data source / independence: 本文主文对应数据；转引或模型已单独说明，不算额外独立实验。
- Supports / does not establish: 固定应变应力不自动等于极限压缩强度；隔热演示不能代替高温介电或长期氧化可靠性。11.4 mg/cm³密度及苛刻环境保持性能的细节依赖未读SI。
- Verification status: 主体Markdown已读；已列页序对应图表回查PDF，其余不超出文本核查。冲突与未决保留于本条。

## Conclusions for Reuse

### Finding 1

- Finding / safe wording: 可复用GMS3在石蜡混合、金属背板计算条件下的吸波优势（E1）及本体多功能演示（E3），不能据此推荐为透波窗口；RCS仅为数值验证（E2）。
- Evidence: [[directions/wave-transparent-composites/wiki/papers/Tan-2025-rGO-MXene-SiC#E1|E1]], [[directions/wave-transparent-composites/wiki/papers/Tan-2025-rGO-MXene-SiC#E2|E2]], [[directions/wave-transparent-composites/wiki/papers/Tan-2025-rGO-MXene-SiC#E3|E3]]。
- Support: partial；支持上述限定结果，不支持未测工况、完全因果解释或跨方法无条件排名。
- Author interpretation / this reading: 作者解释在E#中标注；本页限制性判断为AI证据评价，不是新增实验。
- Decision: narrow；保留有定位的结果，对冲突及未读SI依赖项保持pending。

## Limitations and Open Questions

极端温度/应力后的性能见未读Fig.S12；不能宣称服役可靠性。正文对SiC表面电荷的个别描述与PDDA后正电结果不一致，机制引用应回到实际处理与表征。传感演示缺少本页可核的长期循环和响应时间指标。

未做领域系统检索，不将本文未测事项自动认定为领域空白。

## Downstream Review

本方向首次建立该论文页，入库前无已有本方向论断/综述依赖；未修改其他方向。已更新方向索引与导入清单，未决结果不作为确定下游依据。

相关阅读仅表示明确材料/方法比较关系，不表示条件相同或可直接排名：

- [[directions/wave-transparent-composites/wiki/papers/Liu-2024-Porous-Si3N4|双溶剂模板多孔氮化硅]]

File: directions/wave-transparent-composites/wiki/papers/Wu-2019-Ceramic-Thermomechanical-Testing-Review.md
---
direction_id: wave-transparent-composites
type: paper
title: A review of thermal-mechanical performance test technology for ceramic missile
  radome
year: 2019
authors:
- 武小峰
- 胡由宏
- 宫永辉
- 王伟
- 王成亮
venue: Journal of Ceramics
status: processed
review_status: draft
created: '2026-09-20'
updated: '2026-09-20'
source: C:\Users\youthcookie\OneDrive\1.Science\1.Zotero\pdf2\2019-(J. Ceram.)\Wu
  等 - 2019 - A review of thermal-mechanical performance test technology for ceramic
  missile radome.pdf
source_version: 期刊正式PDF及对应MinerU缓存；原始参考文献未逐篇核查
zotero_collection: GS7STC5N
zotero_item_key: RBB8BGIU
zotero_attachment_key: A3A2ATNK
pdf_attachment_name: Wu 等 - 2019 - A review of thermal-mechanical performance test
  technology for ceramic missile radome.pdf
doi: 10.13957/j.cnki.tcxb.2019.04.002
tags:
- paper
- review
---

# A review of thermal-mechanical performance test technology for ceramic missile radome

## Metadata and Sources

- 主附件：`A3A2ATNK`；PDF路径见元数据。
- MinerU：`D:\shuju\zotero1\llm-for-zotero-mineru\12610\full.md`；已先核对manifest与_llm_source中的父条目/附件映射。
- 本轮只读原件，未复制原PDF、修改缓存或Zotero；译文不作为独立证据。

## Reading and Verification Status

- new-ingestion；清单8号，第6篇。中文正式版《陶瓷导弹天线罩力热性能试验技术综述》，7页。
- 已读中英文摘要、引言、§1无损检测、§2材料级试验、§3结构级分类及结语；§3专用试验说明仅阅读背景，不形成操作方案。PDF首页身份已核；PDF第2页（印刷419页）表1已视觉复核，纠正MD跨行类别错配。
- 未逐篇核查引用标准及原始文献，未核所有检测精度和图像；保持draft。

## Research Problem and Contribution

提供无损检测—材料级测试—结构级评价的分层框架。当前复用的是通用陶瓷试样测试与测量边界，不将结构级验证能力或专用设备归为本组已有资源。

## Study Design

| 要素 | 内容 | 定位 |
|---|---|---|
| 无损检测对象 | 表面/内部裂纹、孔隙、夹杂、分层与脱粘 | §1、表1 |
| 材料指标 | 密度、热膨胀系数、模量、弯曲/拉伸强度及连接剪切强度 | §2 |
| 主要限制 | 表面状态、缺陷方向/深度、操作者与仪器条件，试样尺寸及应力分布 | §1—2 |
| 证据性质 | 文献综述而非本篇统一实测；检测精度来自不同条件 | 全文 |

## Key Evidence

### E1

- 类型：作者综述分类。
- 结果：光学、声学、热学和射线检测具有不同物理对比机制；不能把每种方法视为通用可互换。工业CT属于射线方法，敲击属于声学方法，红外热成像属于热学方法。
- 定位：§1、表1。
- 核查/边界：正文已读；MinerU表1跨行合并错位把部分方法挂错类别，不能直接用MD表格建立分类数据集。已视觉核对PDF第2页表1，按原PDF正确分类；原始缓存未修改。

### E2

- 类型：综述转引与作者解释。
- 结果：拉伸夹持/对中等测试困难、三点与四点弯的受力差异、尺寸与缺陷概率都会影响强度；弯曲强度不能直接视作整体结构强度或单轴拉伸强度。
- 定位：§2、图2说明。
- 核查/边界：正文已读，未将概述变成无条件换算公式。密度只在材料组成/相密度明确时才可关联孔隙率；不把跨材料密度变化都解释为成孔。

### E3

- 类型：作者归纳。
- 结果：材料级准静态结果、结构级复杂热力环境验证和实际环境是不同证据层级；联合载荷和热失配不能从单一室温强度推定。
- 定位：§3开头及§4结语。
- 核查/边界：原文背景已读，支持在资料整理中明确验证层级；不提取专用加载系统操作、参数或装备验收条件。

## Conclusions for Reuse

- Finding 1：可作为热/力测试指标与无损检测方法的中文导航（E1—E2，限定支持）。
- Finding 2：组内材料数据比较需严格区分材料级测量和复杂环境验证，论文给出某单项性能不等于已完成全部应用验证（E3）。
- Finding 3：与缺陷综述互补，但如转引同一研究不能计算为两份独立结果。

## Limitations and Open Questions

检测分辨率、最小检出缺陷及检出概率不同；原文“工业CT数十纳米”等精度概括未回溯设备/试样条件，不用作本组设备能力或采购依据。历史标准需在实际设计测试时另核当前版本。

## Downstream Review

关联[[directions/wave-transparent-composites/wiki/papers/Fidan-2023-Ceramic-Defects-Review]]作一般表征方法对读，不改原始研究性能数值。

File: directions/wave-transparent-composites/wiki/papers/Zhang-2023-Si3N4-SiO2-Nanowire-Aerogels.md
---
direction_id: wave-transparent-composites
type: paper
title: Resilient Si3N4@SiO2 nanowire aerogels for high-temperature electromagnetic
  wave transparency and thermal insulation
year: 2023
authors:
- W. Zhang
- L. Su
- D. Lu
- K. Peng
- M. Niu
- L. Zhuang
- J. Feng
- H. Wang
venue: Journal of Advanced Ceramics
status: processed
review_status: draft
created: '2026-09-21'
updated: 2026-09-26
source: C:\Users\youthcookie\OneDrive\1.Science\1.Zotero\pdf2\2023-(J. Adv. Ceram.)\Zhang
  等 - 2023 - Resilient Si3N4@SiO2 nanowire aerogels for high-temperature electromagnetic
  wave transparency and th.pdf
source_version: 正式PDF及MinerU缓存；本次核查范围见正文
zotero_collection: PI5UBPW7
zotero_item_key: 84DBM6F5
zotero_attachment_key: B63EAJNQ
doi: 10.26599/JAC.2023.9220813
tags:
- paper
---

# Resilient Si3N4@SiO2 nanowire aerogels for high-temperature electromagnetic wave transparency and thermal insulation

## Metadata and Sources

- MinerU：`D:\shuju\zotero1\llm-for-zotero-mineru\12786/full.md`；manifest与_llm_source父条目/附件key已核，PDF与缓存均为11页。
- 来源哈希及映射见[[directions/wave-transparent-composites/docs/ingestion-literature-2026-09-21/report]]及其sources.json。外部原件只读，未复制、移动或修改。

## 阅读范围与核查状态

已读主文方法、结果讨论和结论；PDF共11页，重点目视核对Fig.2（PDF第5页）、Fig.4（第8页）及Fig.5（第9页）。未取得/未阅读ESM S1–S13，不能将正文引用补充材料视为独立复核。状态为processed / draft。

## 研究问题与材料

研究Si3N4核/SiO2壳纳米线气凝胶能否同时实现低密度、可恢复压缩、隔热与高温低介电损耗。模板辅助前驱体转化形成纳米线网络，再通过氧化去模板和形成壳层。该材料适合综述的多孔隔热透波分支，不应与致密承载复合材料直接按强度排名。

## Evidence

### E1

压缩性能：密度19 mg/cm³样品压缩模量78.9 kPa；正文§3.2及Fig.2显示低于约40%应变时恢复较好，60%压缩后仍有约20%不可逆形变。100次循环在20%应变下最大应力约下降20%，10%应变下约下降10%。定位PDF第5页Fig.2及相邻正文。摘要“60%可逆”的表述不能直接写成完全恢复；模量单位是kPa，不能混为GPa级承载材料。

### E2

室温导热率：密度约13 mg/cm³时为0.032 W/(m·K)，随密度升至25 mg/cm³增至约0.035 W/(m·K)。定位§2.3瞬态热线方法、§3.4及PDF第8页Fig.4a，图轴已核。火焰正背面温差属于特定试样和边界条件的演示，不能据此将0.032写成1200 ℃导热率。

### E3

室温介电实测：8–18 GHz、密度9–26 mg/cm³的系列样品εr为1.02–1.06，tanδ为4.3×10⁻⁵–1.4×10⁻³。定位§3.5和PDF第9页Fig.5a–b；方法总范围和结果具体频段分别保留。不是所有数据来自同一密度。未将介电参数等同于直接测得的透射率。

### E4

高温介电实测：密度10 mg/cm³样品在25–1000 ℃、7–20 GHz的测量中εr为1.02–1.05；1000 ℃时tanδ约3.5×10⁻³–5.5×10⁻³。定位§3.5、结论及PDF第9页Fig.5c–d，曲线目视核对。正文“几乎低于5×10⁻³”不是严格上限；不能统一写为小于5×10⁻³。残余干凝胶导致损耗变化属于作者解释，未作独立因果验证。

2026-09-26补核：§2.3给出7–18 GHz，图5(c/d)及正文为7–20 GHz，高温夹具、气氛和平衡/升降温流程未明确。上述7–20 GHz为作者结果口径，不能视作全频段方法已核实；EV000067保持Partial，Q24限定定量基准。1200℃热后系列另见EV000068，不能与本条强行配为同试样前后。

## 机制、局限与综述用途

核壳纳米线网络与低固相体积分数关联低介电常数和隔热；弹性恢复依赖网络及应变幅度。热处理稳定性、火焰形变演示与高温介电测量具有不同试样、时间和气氛条件，不能拼接成一个样品的综合长期服役指标。正文所谓平均“micropore”尺寸68.93 μm不作为纳米孔限域证据。ESM中成分映射、长时热处理及相关形貌未复核。

可用于综述的“多孔结构—隔热—介电协同”章节；后续比较必须注明密度、温度、频率和加载方式。与纤维增强承载材料的性能目标不同，不能仅凭εr接近1判定综合性能领先。

## 复核清单

- 主文方法/结果/结论已读；关键定量图已目视核对。
- 测试温度与热处理温度、不同密度样品、介电与透射率已区分。
- 补充材料未核查；跨论文领先程度和原始数据复算未完成。

## B/C定向复核与事实库入口（2026-09-26）

本篇已按现行流程整理为P0015，新增证据EV000065—069。逐条数据、核查范围与综述用途统一维护于[BC正式工作簿](../../synthesis/review_BC/BC_review_evidence.xlsx)；本页保留历史E#及draft状态，不作为第二套同步事实库。该次主文阅读/关键图表覆盖与未决见[[directions/wave-transparent-composites/docs/bc-stage3-2026-09-26/report]]；未读SI不算已核，旧E#未重编号。
