Repository: neuhanxiaobo1/Claude-wiki

# ResearchWiki / AI 论文知识库系统
> ResearchWiki is a local paper knowledge-base framework powered by Codex / LLM Agent, Obsidian, and Zotero. It turns scattered PDFs and Zotero records into a maintainable Markdown Wiki for literature review, research gap analysis, positioning, and academic writing.
>
> ResearchWiki 是一个基于 Codex / LLM Agent + Obsidian + Zotero 的本地论文知识库系统，用于将零散 PDF / Zotero 条目转化为可持续维护、可交叉引用、可用于文献综述、research gap 分析和选题定位的 Markdown Wiki。

一句话概括：

> 把论文从“收藏夹”变成“可持续生长的研究 Wiki”。

## 项目来源声明 / Attribution

本项目基于 GitHub 开源项目 [ResearchWiki](https://github.com/jiawei601/ResearchWiki) 建立，在此感谢原作者 [jiawei601](https://github.com/jiawei601) 的工作。本项目沿用原项目的整体框架、智能体工作流与 [MIT 许可证](./LICENSE)，并根据个人研究需要做了调整。

## What This Project Is / 项目定位

ResearchWiki 不是传统文献管理器，也不是普通 RAG 问答工具。它是一个本地 AI 论文知识库框架：让 Codex / LLM Agent 按稳定规则读取论文、生成结构化页面、维护 Obsidian 双链，并持续积累 topic、method、claim、gap、synthesis 和 review。

它的目标是帮助你：

- 从 Zotero / PDF 中读取论文；
- 生成结构化论文卡片；
- 抽取 topic、method、claim、gap；
- 持续更新 Markdown Wiki；
- 支持文献综述、研究定位和 research gap 分析；
- 让 LLM 成为“论文证据管家 + Wiki 维护者 + 综述助手 + Gap 分析助手”。

ResearchWiki 不会替代研究者判断。用户负责选择文献、提出问题、判断研究方向；Codex / Agent 负责整理、链接、记录、更新和检查。

## Why This Project Exists / 为什么需要它

常见论文管理方式各有短板：

- Zotero 适合收藏和引用，但不负责深度结构化；
- 普通聊天记录容易丢失，难以长期复用；
- 单篇 PDF 摘要不能自然形成跨论文积累；
- RAG 每次都像重新检索，缺少稳定的研究脉络；
- 文献综述真正困难的是跨论文比较、claim 证据、gap 识别和研究定位。

ResearchWiki 解决的问题是：

```text
把论文从“收藏夹”变成“可持续生长的研究 Wiki”。
```

## Core Idea / 核心思想

ResearchWiki 使用三层结构：

1. `D/raw/`：原始资料层，保存 PDF、Zotero 导入记录、附件、笔记等。
2. `D/wiki/`：结构化知识层，保存 papers、topics、methods、claims、gaps、reviews。
3. `memory/` + `agents/` + `templates/`：规则层，约束 Codex 如何执行任务。

核心原则：

- 论文卡片不是终点；
- topic、method、claim、gap 是跨论文连接的基本节点；
- synthesis、review 和 research positioning 是知识库真正发挥作用的位置；
- 所有重要判断必须可追溯到具体原文证据，并保留条件、指标和不确定性；
- 不确定内容必须标注为 `待确认`、`待核查` 或 `AI 推断`。

## Core Workflow / 核心工作流

```mermaid
flowchart TD
    A["Zotero Collection<br/>指定文献集合"] --> B["import_zotero.md<br/>生成候选清单"]
    B -->|已有明确入库授权| C["pdf_read_agent.md<br/>新入库 / 完整复核 / 局部修订"]
    L["已知 PDF / 附件 / 缓存 / 已有页面"] --> C
    C --> D["D/wiki/papers<br/>论文卡片"]
    D -->|明确关系且属于本轮范围| E["D/wiki/topics / methods<br/>主题与方法"]
    D -->|证据与任务需要| F["D/wiki/claims / gaps<br/>限定判断与候选问题"]
    E --> G["synthesis_agent.md<br/>literature map"]
    F --> H["gap_agent.md<br/>open questions / positioning"]
    G --> I["review_agent.md<br/>review outline"]
    H --> I
    I --> J["lint_agent.md<br/>健康检查"]
    J --> K["memory / log<br/>维护记录与当前任务"]

    style B fill:#eef2ff,stroke:#4f46e5,stroke-width:2px
    style C fill:#ecfeff,stroke:#0891b2,stroke-width:2px
    style H fill:#fff7ed,stroke:#ea580c,stroke-width:2px
    style J fill:#fef3c7,stroke:#d97706,stroke-width:2px
```

### Workflow Contract / 流程契约

按本轮任务选择步骤，不要求每次执行整条链：

1. **候选清单**：需要从指定 collection 选论文时使用 import_zotero；只要清单就止于清单。
2. **阅读或修订**：已知论文、PDF、缓存、附件或已有页直接进入 pdf_read_agent；复用已明确的对象与授权。
3. **关联维护**：只更新有明确关系且属于本轮范围的页面，其余受影响论断记录待复核。
4. **综合与写作**：按用户问题核对证据和可比性，再生成综合、候选 gap 或大纲，不按论文数量强制产出。
5. **检查**：按范围分开检查结构、证据和流程；结构通过与 processed 均不代表科学结论已核实。

## Quick Start / 快速开始

### Step 0: Clone / 克隆项目

```bash
git clone <你要使用的仓库地址> ResearchWiki
cd ResearchWiki
```

### Step 1: Open In Agent IDE / 用 Codex 打开项目

用 Codex、Cursor、VS Code、Claude Code 或其他 Agent IDE 打开项目目录。也可以把该目录作为 Obsidian vault 打开。

### Step 2: Select Direction / 选择或创建研究方向

先按根AGENTS选择已有方向或新建方向；D是所选方向根。首次配置时按需编辑：

```text
D/memory/project_profile.md
memory/tag_taxonomy.md
memory/term_aliases.md
```

首次使用填写已确定的信息；已有项目复用配置，未确定的研究问题可保留待确认：

- 研究领域；
- 研究目标；
- 纳入和排除范围；
- Zotero 设置；
- 输出语言和引用偏好；
- 初始标签和术语别名。

### Step 3: Connect Zotero / 连接 Zotero

需要从 collection 选论文且当前 Zotero 插件/connector 可用时，可以指定集合；使用已知本地来源可跳过此步：

```text
请按照 ResearchWiki 项目规则，调用 agents/import_zotero.md，从 Zotero collection「我的研究方向」中生成候选论文清单。
```

### Step 4: Ingest First Paper / 入库第一篇论文

从具体候选清单选择一篇论文，或直接指定已知对象；已有明确入库授权不再重复确认：
```text
请按 agents/pdf_read_agent.md 入库 D/raw/zotero_imports/我的研究方向/import_plan.md 中编号 1 的论文。
```

也可以直接读取本地 PDF：

```text
请调用 agents/pdf_read_agent.md，读取 D/raw/papers/example-paper.pdf 并完成单篇论文入库。
```

## File Structure / 文件结构

```text
ResearchWiki/
├── AGENTS.md / CLAUDE.md
├── index.md / log.md / inbox.md   # 公共导航与维护
├── agents/                       # 通用任务流程
├── templates/                    # 公共模板与新方向骨架
├── memory/                       # 公共底线、用户默认、注册表与恢复机制
├── docs/                         # 使用说明与架构记录
├── shared/                       # 可借鉴资源导航
└── directions/
    └── <direction_id>/
        ├── AGENTS.md / index.md / log.md / inbox.md
        ├── memory/               # 方向profile、扩展、当前任务与词表
        ├── raw/                  # papers、notes、assets、zotero_imports
        ├── wiki/                 # papers、topics、methods、claims等
        ├── synthesis/            # 本方向综合与写作
        └── docs/                 # 研究报告与历史
```

本库不在根目录保存方向raw/wiki/synthesis。方向专用模板仅在实际需要时放入该方向templates。

File: wiki/papers/2022-High-Entropy-RE2SiO5-CMAS-EBC.md
---
type: paper
title: (Ho0.25Lu0.25Yb0.25Eu0.25)2SiO5 high-entropy ceramic with low thermal conductivity, tunable thermal expansion coefficient, and excellent resistance to CMAS corrosion
year: 2022
authors: Chen Zhilin; Tian Zhilin; Zheng Liya; Ming Keyu; Ren Xiaomin; Wang Jingyang; Li Bin
venue: Journal of Advanced Ceramics
status: processed
review_status: checked
created: 2026-08-23
updated: 2026-09-07
source: Zotero I929AL9M 英文 PDF；10119/full.md 对应英文正文
source_version: Journal of Advanced Ceramics 11(8), 1279–1293；15 页英文正文
zotero_collection: 毕设 > 组内文章 > 博士 > 田老师
zotero_item_key: 8IPQUSQL
zotero_attachment_key: I929AL9M
pdf_attachment_name: Chen 等 - 2022 - (Ho0.25Lu0.25Yb0.25Eu0.25)2SiO5 high-entropy ceramic with low thermal conductivity, tunable thermal 1.pdf
doi: 10.1007/s40145-022-0609-z
topics:
  - "[[wiki/topics/Ceramic Corrosion]]"
claims:
  - "[[wiki/claims/CMAS-Corrosion-Enthalpy-RE-Radius-Trend]]"
  - "[[wiki/claims/Garnet-Product-RE2SiO5-CMAS]]"
  - "[[wiki/claims/High-Entropy-RE2SiO5-Multi-Objective-Design]]"
gaps:
  - "[[wiki/gaps/CMAS-Corrosion-Data-1500C]]"
tags:
  - paper
  - corrosion
  - ceramics
  - cmas
  - ebc
---

# (Ho0.25Lu0.25Yb0.25Eu0.25)2SiO5 high-entropy ceramic with low thermal conductivity, tunable thermal expansion coefficient, and excellent resistance to CMAS corrosion

## Metadata and Sources

- Citation：Zhilin Chen, Zhilin Tian, Liya Zheng, Keyu Ming, Xiaomin Ren, Jingyang Wang, Bin Li. Journal of Advanced Ceramics 11(8) (2022), 1279–1293. DOI：[10.1007/s40145-022-0609-z](https://doi.org/10.1007/s40145-022-0609-z)。
- 本轮通过 Zotero MCP 核对 item `8IPQUSQL` 的三份 PDF；`I929AL9M`（1.pdf）为英文原件，`DMBMXKHX`（2.pdf）为中文译文，`DQTEV4JP`（无数字后缀）为中英混排。后二者不是补充材料。
- 主 PDF：`C:/Users/youthcookie/OneDrive/1.Science/1.Zotero/pdf2/2022-(J Adv Ceram)/Chen 等 - 2022 - (Ho0.25Lu0.25Yb0.25Eu0.25)2SiO5 high-entropy ceramic with low thermal conductivity, tunable thermal 1.pdf`，15 页。
- 缓存根目录：`D:/shuju/zotero1/llm-for-zotero-mineru/`；`10119/full.md` → I929AL9M 英文，`10117/full.md` → DQTEV4JP 混排，`10121/full.md` → DMBMXKHX 中文。三份 _llm_source.json 与 manifest 已核。
- 本轮没有取得独立补充材料，也未发现正文主要论证必须依赖某个补充编号；不能以译文充当“补充 x2”。

## Reading and Verification Status

- 模式：full-review；2026-09-07 完成已有主要结论复核与源页修订。
- 已读英文 MD 摘要、引言、方法及结构部分；结果、机制、结论及参考文献目录以英文 PDF 续读/回查。译文仅核对来源与开头，不计为独立证据。
- 视觉核对 PDF pp. 3、4、6、8–13：方法公式、粉体/块体 XRD、热物性曲线、XPS、畸变表、压痕、腐蚀 XRD/截面/EPMA 和多指标比较图（重点 Fig. 4、7–15，Tables 5–7）。Table 1/2/3/4 的文字与数值亦已读。
- checked 限于本页声明的证据范围；腐蚀测量端点的完整操作定义、统计重复、石榴石精确化学式、缺陷浓度及因果解释仍有逐项未决。参考文献原文未在本轮全面复核。

## Takeaway

该四元样品兼具较低的推算热导和接近所引 SiC 范围的热膨胀系数，但其烧结块体含少量二硅酸盐杂相（E1–E4）。1300 °C/20 h 下的作者所称渗透深度为 **125.4 ± 8.7 μm**，低于 Ho/Eu、高于 Lu/Yb，属于性能折中，不是全面优于单组元（E6）。石榴石型相有 XRD 与成分线索支持，精确通式和优先权未得到充分确认；元素分工、氧空位和负 Grüneisen 声子贡献保留为解释（E3/E4/E7/E8）。

## Research Problem and Contribution

作者依据既有单组元性能选择 Ho/Lu/Yb/Eu，尝试兼顾隔热、热膨胀和 CMAS 抗性。可确认贡献是这一具体等摩尔组成的制备及多性能表征，不能由一组配方证明各元素贡献已独立分离或熵稳定机制已成立。引言 [23,24] 已列四元稀土单硅酸盐，撤回旧页“首次制备四元高熵单硅酸盐”；本轮不作领域优先权认定。

## Key Evidence

### E1

**样品、物相和设计｜本文实验与精修。**

- 原料氧化物 Ho₂O₃/Lu₂O₃/Yb₂O₃/Eu₂O₃/SiO₂ 按 1:1:1:1:4 摩尔比混合；1650 °C/8 h 制粉，5 MPa 单轴压制、200 MPa/15 min 冷等静压，1550 °C/12 h 烧结块体。
- 粉体 XRD/精修支持 X2、C2/c 固溶体；Rwp = 5.862%、GOF = 1.27 是拟合质量指标。**块体 Fig. 4 及 Fig. 6/Table 3 指出少量 RE₂Si₂O₇**，不能把粉体单相结论无条件转移到性能试样。
- 理论密度 6.83 g/cm³，报告孔隙率约 5%。Table 2 的 Ho/Eu 偏好 RE1、Lu/Yb 偏好 RE2 是精修模型结果，不是逐原子独立成像，也未证明随机等占位或熵稳定。
- Eu₂SiO₅ 对照为 X1、P2₁/c，而高熵及 Ho/Lu/Yb 为 X2；成分比较同时含晶型差异，不能据此隔离平均半径效应。
- 定位：§2.1–2.2、§3.1，PDF pp. 2–6、Fig. 2–6、Tables 1–3。对照材料完整制备/密度信息未统一列全，不宣称全部同微结构。

### E2

**热导｜热扩散实测 + 热容估算、孔隙校正及模型下限。**

- LFA 测热扩散率，RT–1000 °C；热导由 κ = αρcₚ（Eq. 1）得到，其中 cₚ 用 Neumann–Kopp 规律估算，并按 Eq. (2) 作全致密孔隙校正。不能统称“直接实测热导与热容”。
- Fig. 7(b) 和正文报告 1.07–1.47 W·m⁻¹·K⁻¹，600 °C 附近为 1.07；保留为该估算/校正流程的结果。Fig. 7(a) 热扩散率与 (b) 热导是不同指标，其“最低”温度范围不同。
- κmin = 0.99 W·m⁻¹·K⁻¹ 为 Clarke 模型 Eq. (3) 计算值；接近模型估计值不等于已测得绝对物理极限。模型依赖密度、模量和热容/孔隙处理，不能直接证明实际涂层隔热寿命。
- 单组元热物性曲线标引 [15,25]，属于既有数据比较，不是所有曲线均为本轮同批新测。Fig. 7 的高温回升被作者归因热辐射，不能直接当作纯晶格热导的趋势。
- 定位/核查：§2.3、§3.2，PDF pp. 3、6–7，Fig. 7、Eqs. (1)–(3)。未重新拟合原始 LFA 数据。

### E3

**Eu 价态及散射机制｜XPS 拟合、模型及作者解释。**

- Fig. 8(d) 将 1125.69/1155.49 eV 峰指认为 Eu²⁺，1134.90/1164.87 eV 为 Eu³⁺，支持表面谱中存在混合价态的作者拟合解释；未提供本轮可复算的原始谱、体相价态比例或直接氧空位浓度。
- 由 Eu²⁺/Eu³⁺ 的电荷补偿推断氧空位可能形成，是作者解释。旧页“等价取代引入氧空位”错误：此处讨论的是价态变化引起的电荷补偿，不是等价取代已直接测得空位。
- Table 4：α⁻¹ = 2550T + 953150；953150 为逆热扩散率拟合截距（单位随 α⁻¹，为 s/m²），不是缺陷浓度值。作者据简化散射模型解释温度无关项；拟合主要讨论 RT–400 °C，超过该段有辐射偏离，不外推为整个温区的定量缺陷计数。
- 质量失配、尺寸失配、晶界及其他因素并未通过独立对照完全分离。无去除 Eu/调氧分压的系统对照，不能分配各机制的确定贡献比例。
- 作者提出氧空位不会显著加速粘结层氧化，但依赖价态/迁移能解释及外部 [40] Yb₂SiO₅ 数据；本文没有直接测本高熵样品的氧扩散或粘结层氧化，不能据此确认代价已排除。
- 定位/核查：§3.2，PDF pp. 7–8，Fig. 8、Table 4、Eqs. (4)–(9)。价态观察与缺陷/服役因果分开使用。

### E4

**热膨胀与畸变｜膨胀测量、结构计算及转引机制。**

- 光学膨胀仪测量；正文/结论报告 RT–1200 °C 的 TEC 范围 (4.0–5.9)×10⁻⁶ K⁻¹，Fig. 9 展示温度依赖曲线。所比较 SiC 的 (4.5–5.5)×10⁻⁶ K⁻¹ 为转引 [41]，并非本文测量同一 SiC 基底。
- 可以说数值范围接近，不等于所有温度逐点完全匹配或已经通过涂层热循环完整性验证；TEC 的瞬时/平均口径及原始膨胀曲线没有在正文完整说明。
- Table 5/Eq. (10) 从键长计算畸变：[REO₇] 3.975‰、[REO₆] 4.499‰、[SiO₄] 2.531‰（作者表列值）。这是结构模型的畸变指标，不是直接声子测量。
- “畸变使负 Grüneisen 声子贡献增加”在正文用 may 表述并援引 [23,43]；本论文没有给该高熵组成的独立声子谱/Grüneisen 参数计算，撤回“本文 DFT 证实此链条”。
- 杂相对 TEC 影响较小的论证借用 [42] 的其他样品，不是本文高熵样品的控杂相实验，不能彻底排除其贡献。
- 定位/核查：§2.3、§3.2，PDF pp. 3、9–10，Fig. 9、Table 5、Eq. (10)。保留测量和表列计算，因果仅部分支持。

### E5

**硬度与折合模量｜局部纳米压痕。**

- 40×40 μm² 区域采集 400 个点；Fig. 10/Table 6：折合模量 149.0 ± 16.5 GPa，硬度 11.7 ± 2.1 GPa。
- 表中 Ho/Lu/Yb/Eu 模量分别 146.0/156.2/164.1/147.0 GPa；高熵均值位于其中，不是最高强度材料。折合模量不能直接改写成独立测量的杨氏模量；文中仅作近似联系。
- 400 个点不等于 400 个独立试样；± 的完整统计定义、样品间重复未明确。不用误差重叠情况下的均值差宣称统计显著。
- 较低模量可能影响热应力是设计解释，不能据压痕直接证明更高弯曲强度、断裂韧性或涂层抗剥落寿命。
- 定位/核查：§2.3、§3.3，PDF pp. 3、10，Fig. 10、Table 6。局部统计与块体/涂层服役性能分开。

### E6

**CMAS 深度比较｜本文同一名义暴露条件，有限统计与指标定义。**

- 33CaO–9MgO–13AlO₁.₅–45SiO₂，单阳离子氧化物摩尔比；CMAS 1200 °C/24 h 预处理、约 35 mg/cm² 涂覆，1300 °C/20 h。HE 与四个单组元均有该名义条件下的截面结果；不是“热物性和腐蚀所有数据均同批新测”。
- 作者所称 infiltration depth（μm）：

| 样品 | 报告值 |
|---|---:|
| Lu₂SiO₅ | 40.2 ± 3.2 |
| Yb₂SiO₅ | 75.1 ± 2.0 |
| 高熵四元 | 125.4 ± 8.7 |
| Ho₂SiO₅ | 166.5 ± 23.6 |
| Eu₂SiO₅ | 248.6 ± 14.3 |

- Fig. 12(a)/14 用截面黄线标示 d，但正文没有像 2024 文那样明确写“原始表面至最深渗透位置”的完整操作定义。保留作者指标名和图示定位，**不默认等同 2019 衰退层或 2023/2024 最深渗透深度**。
- 四个单组元报告均值的算术平均为 132.6 μm，论文给 132.6 ± 10.7 μm；HE 低 7.2 μm、约 5.4%（本轮算术核对）。原文未明确重复数、± 定义、平均误差计算或显著性检验，不由该差值确认统计显著协同，也不把算术平均当成实际混合物抗蚀试验。
- Lu < Yb < HE < Ho < Eu 的深度排序可保留为该组名义条件下的结果；HE 并未优于 Lu/Yb。温度/时长仅一组，无动力学或长期/1500 °C 结论。
- 平均半径没有独立控制：Eu 晶型、价态、占位、孔隙及杂相可能不同；旧页“平均半径 0.894 Å 恰好证明固溶体半径规律”不作为本文验证结果保留。
- 定位/核查：§2.4、§3.4，PDF pp. 3、11–13，Fig. 12/14/15。本轮复核了截面和算术，不补造测量端点或原始重复数据。

### E7

**腐蚀产物｜XRD、EPMA 的相类别支持与具体式子边界。**

- Fig. 11(b) 标出磷灰石及 Garnet 峰，并列参考衍射线；Table 7 点 B 的 Ca:RE 接近 1:4，与杆状磷灰石指认一致。石榴石型相不是只有形貌猜测，XRD 线索应保留。
- 点 C 富 Ca/Mg/Al/Si 并含 RE；作者用 may be 描述其石榴石型归属，继而提出 **(CaₓRE₃₋ₓ)(MgᵧAl_zSi₅₋ᵧ₋z)O₁₂**。未给该复杂相的独立结构精修、占位或确定 x/y/z，不能写成精确晶体化学已完全鉴定。
- 原文称 (Ca+RE):(Mg+Al+Si) 约 3:5；按 Table 7 点 C 原数核算为 33.66:66.34 ≈ 0.507，而 3/5 = 0.600。该近似偏差应记录，不能静默改数据或视其为严格化学计量吻合；也不能仅凭此否定所有 XRD 相类别线索。
- Eq. (11) 为作者提出的磷灰石反应式；Eq. (12) 的 PDF 原式写 zAl₂O₃，右侧为 Al_z，按式面计数左 2z、右 z，**一般 z 非零时 Al 未配平**（本轮代数核查）。不擅自修成另一条作者反应式，亦不把该式作为独立证实反应路径的证据。
- 撤回“RE₂SiO₅–CMAS 体系首次发现石榴石”及“只有高熵才有”。[[wiki/papers/2019-RE2SiO5-CMAS-General-Trend]] 已有作者指认的石榴石类产物；两文具体相组成须分别核对，不能靠本篇通式建立已确定的互斥分类。
- 定位/核查：§3.4，PDF pp. 11–13，Fig. 11–13、Table 7、Eqs. (11)/(12)。相类别有支持，精确通式、生成路径和有益/有害作用证据不足；未作领域首创性检索。

### E8

**多性能“协同”及外推｜作者设计解释与本次评价。**

- Fig. 15 比较相对四个单组元平均值：渗透深度约 −5%、热导 −26%、TEC −22%、模量 −3%。它是选定指标/参考均值的展示，不是全温区统一改善幅度，更不是全指标超过最优单组元或涂层综合寿命验证。
- Lu/Yb 保抗蚀、Ho 保力学、Eu 引入空位是作者的选材逻辑；只有一组等摩尔配方，缺少逐元素去除、比例梯度或同平均化学组成的熵效应对照，不能确立独立功能分工或熵稳定因果。
- 腐蚀机理中的形成焓引自 Costa [50]，先前半径趋势引自 [12]（2019），析出速度讨论还转引 [51] 的高熵锆酸盐。本文没有直接测各 RE 析出速度，也没有测该多元磷灰石形成焓。
- 1500 °C 抗蚀、高熵是否抑制 [[wiki/papers/2024-Lu2SiO5-CMAS-1500C-In-Situ-Directional-Growth]] 所述分解、配方优化和热循环损伤，只能列候选问题（AI 推断）；本文没测不等于全领域空白。
- 定位/核查：引言、§3.4、§4，PDF pp. 1–2、12–15，Fig. 15、References [12,15,23–25,50,51]；已核转引身份，未全面复核外部原始文献。

## Conclusions for Reuse

- **保留**：这一具体块体组成的低推算/校正热导、较低 TEC、压痕数据，以及五样品名义同条件腐蚀深度排序（E1–E6）。
- **限定**：适用性能有收益也有代价；“接近 SiC”“接近 Clarke 估计值”只对应所列指标。氧空位、声子机制及元素分工尚未被独立控制实验分离（E2–E5/E8）。
- **修正/撤回**：块体完全单相、三份附件含补充材料、所有对照均同批热物性实测、等价取代引空位、首次四元/首次石榴石、严格 3:5 验证通式、显著超平均及普适半径规律（E1–E8）。
- 可用于综述：该多元组成展示了低热导、较低 TEC 与中等 CMAS 抗性的组合，说明选材需逐指标比较；不能以“高熵协同”掩盖单组元 Lu/Yb 在本组腐蚀指标上的优势。

## Limitations and Open Questions

- 块体二硅酸盐含量、对照微结构及腐蚀端点/统计定义未完整给出；不能直接与其他论文统一拟合或排名。
- 缺陷浓度、体相 Eu 价态、声子参数及粘结层氧化没有直接验证；保留作者解释及其潜在代价。
- Table 7 比例近似及 Eq. (12) 配平问题未由原始数据/更正稿解决；石榴石精确化学组成需进一步相鉴定。
- 没有用译文充作补充材料；没有宣称读取不存在的补充表，也未完成领域 gap 检索。

## Downstream Review

本轮只修订该源页及维护记录，下列旧结论待复核，不能继续作为确定依据。

| 页面 | 具体影响 |
|---|---|
| [[wiki/claims/High-Entropy-RE2SiO5-Multi-Objective-Design]] | 热导估算/校正、文献对照、性能代价及机制因果须分开；撤回“功能分工已独立验证” |
| [[wiki/claims/Garnet-Product-RE2SiO5-CMAS]] | 补入 XRD 线索，收窄精确化学式及首次性；Table 7 比值/Eq. 12 不能直接当作强证据 |
| [[wiki/claims/CMAS-Corrosion-Enthalpy-RE-Radius-Trend]] | 单配方深度排序不能证明平均半径普适因果；转引焓与 2019 数据不重复计数 |
| [[wiki/claims/Phase-Decomposition-Intergranular-Infiltration]] | 高熵样品块体已含二硅酸盐；不能由多元化假定无杂相或熵稳定抑制分解 |
| [[wiki/gaps/CMAS-Corrosion-Data-1500C]]、[[wiki/gaps/High-Throughput-Screening-Transfer]] | 本文未测高温/配方梯度仅说明研究范围，领域空白和推广有效性需另核 |
| [[wiki/topics/Ceramic Corrosion]] | 单相、产物谱、热物性来源、半径趋势及性能“协同”措辞需更新 |
| [[synthesis/literature-map]]、[[synthesis/core-argument-map]] | #48 不作为普适半径/高熵全面优越的独立机制证明 |
| [[synthesis/review-outline]] | 多目标设计章节应保留收益/代价及机制层级，撤回首次性和确定声子因果 |
| [[synthesis/open-questions]]、[[synthesis/research-positioning]] | 高熵稳定、石榴石功能及配方优化保留为候选，不冒充已确立研究方向 |

## Revision Record

2026-09-07：将误设为 topic 的页面恢复为 paper，补齐论文元数据并清除误复制的无关关联字段；核对英文附件/缓存映射，建立 E1–E8，替换单相、性能协同、机制及石榴石通式的过强总结。保留原路径、正确数值和局部未决，原始资料及其他论文未改。

File: wiki/papers/2024-M-YTaO4-CMAS-Grain-Boundary-Infiltration.md
---
type: paper
title: Grain boundary infiltration and corrosion mechanism of CMAS attack on M-YTaO4 thermal barrier coating ceramics at 1300 °C
year: 2024
authors: [Zhilin Chen, Zhilin Tian, Liya Zheng, Bin Li]
venue: Journal of the European Ceramic Society
status: processed
review_status: checked
created: 2026-09-08
updated: 2026-09-08
source: Zotero T4GDW2SM PDF and MinerU 10158/full.md
source_version: journal PDF, 44 (2024), 7277–7284
zotero_collection: 田老师
zotero_item_key: Q8P9YVUF
zotero_attachment_key: T4GDW2SM
doi: 10.1016/j.jeurceramsoc.2024.04.073
topics:
  - "[[wiki/topics/Ceramic Corrosion]]"
claims:
  - "[[wiki/claims/RETaO4-CMAS-Corrosion-Product-Clarification]]"
gaps:
  - "[[wiki/gaps/Cooling-Precipitation-Coating-Integrity]]"
tags: [paper, ceramics, corrosion, cmas, tbc]
---

# Grain boundary infiltration and corrosion mechanism of CMAS attack on M-YTaO₄ at 1300 °C

## Metadata and Sources

- Citation：Zhilin Chen, Zhilin Tian, Liya Zheng, Bin Li. Journal of the European Ceramic Society 44(12) (2024), 7277–7284；DOI 10.1016/j.jeurceramsoc.2024.04.073。
- 田老师 #17：Q8P9YVUF/T4GDW2SM；2026-09-08 本机 Zotero MCP 核对元数据与附件路径，已去重。
- PDF：`C:/Users/youthcookie/OneDrive/1.Science/1.Zotero/pdf2/2024-(Journal of the European Ceramic Society)/Chen 等 - 2024 - Grain boundary infiltration and corrosion mechanism of CMAS attack on M-YTaO4 thermal barrier coatin.pdf`，8页。
- MD：`D:/shuju/zotero1/llm-for-zotero-mineru/10158/full.md`；先核 `_llm_source.json` 和 `manifest.json`，parent/attachment对应上述键。原件未改。

## Reading and Verification Status

- new-ingestion；已读MD摘要、引言、全部方法/结果/讨论/结论及参考文献列表；PDF pp.2–7回看Fig.1–7、Tables1–4、Eqs.(1)–(3)，下文p.指PDF页序。
- 主文未见主要结论依赖的补充材料入口；当前Zotero列一份主文附件。被引前文未全部读取，不宣称产物争议已在所有条件下解决或首次性已证实。
- checked限下列实验、图表及证据边界；热循环协议、原始统计、还原模量向Young’s modulus的转换及晶界软化因果未确证。

## Takeaway

在约92%相对密度的独立M-YTaO₄块体、1300 °C、约30 mg/cm² CMAS条件下，晶界侵入远深于作者所称晶内腐蚀区：80 h分别报告346.3±3.7与43.7±6.6 μm（E1–E3）。XRD/局部成分支持主要复杂钽酸盐固溶体，伴M′-YTaO₄和少量磷灰石（E4）。深层侵入与所示截面未见分层裂纹同时存在；不能用后者认定已验证热循环寿命，也不能用浅表层厚代替整体侵入（E6–E8）。

## Research Problem and Contribution

作者针对M-YTaO₄的产物归属与侵入路径争议，联合XRD、SEM/EDS、EPMA、热处理晶界TEM和模量表征。能够确认的贡献是同一研究中区分浅表反应与深层晶界侵入，并提供独立单组分试样的局部产物及力学表征。作者“首次揭示”“纠正前人”保留为作者主张；novelty status: not assessed。

## Study Design

| Element | Details | Source |
|---|---|---|
| 试样 | Y₂O₃:Ta₂O₅=1:1摩尔比，1650 °C/4 h制粉；5 MPa单轴、200 MPa冷等静压；1650 °C/20 h无压烧结，直径10 mm、厚4 mm，相对密度92% | §2.1，p.2 |
| 暴露 | 33CaO–9MgO–13AlO₁.₅–45SiO₂；1200 °C/24 h制备CMAS；乙醇涂覆约30 mg/cm²，1300 °C分别5、50、80 h | §2.2 |
| 指标 | Fig.3浅表反应区，Fig.4更深的晶界侵入；按作者图示基准分别保留，不默认等同原表面至最深Ca的一套指标 | E2–E3 |
| 局部力学 | 5 h腐蚀截面40×40 μm²内400个压入点、载荷5 mN；报告reduced modulus | §2.3，Fig.7 |
| 对照/统计 | 1300 °C/50 h热处理晶界用于TEM；未见层叠配对、热循环次数/升降温周期或独立试样重复数；400压入点不是400个独立试样 | Fig.5–7 |

## Key Evidence

### E1

**制样与来源独立性｜直接方法。** 上述三时长来自本篇单组分块体腐蚀实验，记为 `2024-MYTa-corrosion`，不同于2025 RETaO₄层叠数据。Fig.1粉末/块体XRD与M相相符、未检出明显杂相，不能由检测范围断言绝对纯相。方法只列保温暴露；热循环次数、停留/冷却协议和寿命终点未报告。来源§2、Fig.1，p.2；已核PDF/MD。

### E2

**浅表区｜直接截面测量。** §3.1称CMAS infiltration depth，§3.2/Fig.4(g)又归为intragranular corrosion。Fig.3黄线界定靠近残余CMAS/基体之间的浅层；5/50/80 h为12.8±0.8、28.6±3.0、43.7±6.6 μm。完整原始表面恢复、测点规则与误差定义未给出，不自行改写为最大晶界侵入或纯基体净损失。来源Fig.3、Tables1–2，pp.2–4，已核。Table2中富Ca/O/C孔洞被作者解释为研磨抛光杂质，不能把所有孤立Ca点自动计为CMAS前沿。

### E3

**晶界侵入与表观速率｜直接测量/作者计算。** Fig.4(a–f)在浅层下方晶界见产物；其黄线测量范围更深。5/50/80 h晶界深度为85.8±7.1、142.6±6.3、346.3±3.7 μm；支持同一研究中晶界侵入超过浅表区（Fig.4(g)，pp.3、5）。作者报告浅层约0.41 μm/h，晶界5–50 h约1.26、50–80 h约6.79 μm/h；它们是少数时点的表观平均变化，不能称稳态扩散系数、普适线性动力学或预测寿命。±与独立重复未明确；已核图值与正文。

### E4

**产物组成｜XRD/EDS/EPMA与作者指认。** Fig.2、Tables1–4支持主要Ca₂Ta₂O₇类结构、含Y/Mg/Al的复杂固溶体，名义式(Ca₂₋ₓYₓ)(Ta₂₋ᵧ₋𝓏MgᵧAl𝓏)O₇；腐蚀后还检出M′-YTaO₄，50 h晶界局部EPMA支持少量Ca₂Y₈(SiO₄)₆O₂。Table4的I/II测点Ca+Y近于Ta+Mg+Al，III/IV近Ca:Y:Si=1:4:3；这些是局部原子百分数与近似归属，不是全部位置的占位精修或定量相分数。Table1的80 h点I含7.38 at% Si，不用单一名义式覆盖全部点位。Eqs.(1)–(3)是作者反应描述，未据此确认所有变组成产物的完整质量守恒。定位pp.3–5，已核。

### E5

**晶界与软化解释｜局部观察、物性测量及作者推断。** Fig.5(c,d)为1300 °C/50 h热处理后所取晶界TEM/STEM/EDS，局部未见明显非晶膜/元素偏聚；不是高温原位全体晶界证据。Fig.6动态Young’s modulus随温度下降，作者称1300 °C约保持室温的70%；内耗在约1200 °C以上上升。作者据此提出晶界弱化促进CMAS侵入，并类比二硅酸盐[28]及Yb₂SiO₅前文[29]。支持物性变化与一种候选机制；不能排除所有偏聚/孔隙影响，也没有同条件独立改变晶界状态的因果对照。pp.5–6，图已核，转引不作为本篇新实测。

### E6

**局部模量｜纳米压入测量与近似。** 1300 °C/5 h腐蚀后截面Fig.7给出reduced modulus，作者近似视为Young’s modulus；残余CMAS约100–120 GPa、反应层160–230 GPa、基体120–180 GPa。图内线剖面显示过渡，但不是零失配或高温弹性常数全场实测；没有完整泊松比/压头修正和失配应力计算，不能把还原模量无条件当材料E。400点覆盖单个局部40 μm方区，不证明全试样、全部时长相同。§2.3、Fig.7，pp.2、6，已核。

### E7

**裂纹/可靠性｜观察范围与摘要外推分开。** 作者称Fig.4(d–f)所示腐蚀后截面无delamination cracking；只能保留所示范围“未见分层裂纹”，不是无任何裂纹，表面Fig.2仍有裂纹线索。摘要写thermal cycling过程无分层并据此评价可靠性，但§2没有热循环次数/协议，正文只列不同保温时长和腐蚀后观察。故撤回可复用摘要中的“已验证热循环可靠性/服役寿命”。模量过渡解释无分层合理但未由损伤对照、应力/能量释放率直接验证。摘要、§2、Fig.2/4/7，已核主文与图。

### E8

**比较与前文争议｜本文事实、转引与AI评价。** 本篇与2025层叠论文各有实验来源，共同支持特定条件下的产物类别；不能以两篇都出现同一名义相就裁定全部前文错误。独立Y试样不等于已经配对校准2025 Y层：时长覆盖、密度、几何与深度定义须匹配。本篇引言已称[17]可见晶界侵入却未被重视，同时摘要/正文称首次；首次性未检索不确认。#23（本文[28]）提供二硅酸盐内耗/侵入类比，不是M-YTaO₄软化因果的独立重复。

## Findings and Interpretation

| Finding | Support | Reusable boundary |
|---|---|---|
| 晶界侵入深于浅表区 | sufficient，E1–E3 | 三时长、本块体及图示测量；不是统一侵入动力学 |
| 主要复杂钽酸盐固溶体、伴M′相/少量磷灰石 | sufficient，E4，限类别 | 精确通式、局部分布与反应量仍有边界 |
| 晶界软化促侵入 | partial，E5 | 作者解释；内耗/TEM并未隔离因果 |
| 模量匹配保证循环可靠性 | insufficient，E6–E7 | 可用局部模量和未见分层事实，不能确定热循环寿命 |

## Conclusions for Reuse

- Retain：1300 °C、约30 mg/cm²下，M-YTaO₄的晶界侵入深度明显超过图示浅表反应区，80 h两项报告值分别为346.3±3.7与43.7±6.6 μm（E2–E3）。
- Narrow：产物保留类别；局部无分层与模量过渡并列报告，不作因果保证（E4、E6–E7）。
- Withdraw/pending：首次发现、全部前文机制纠正、零偏聚、热循环寿命、统一线性速率均不作为确定结论（E3–E8）。
- Safe wording：本篇说明薄的浅表反应区可以与更深晶界侵入并存；抗蚀评价需要同时识别反应层、侵入路径和损伤指标，所示截面未见分层并不等同于长期涂层可靠性（E2/E3/E7）。

## Relation to Existing Wiki and Downstream Review

- [[wiki/claims/RETaO4-CMAS-Corrosion-Product-Clarification]]：新增独立单组分条件下相类别依据，不自动验证层叠独立性；本轮增补来源边界。
- [[wiki/papers/2019-RE2Si2O7-CMAS-1300-1500C]]：对应本文[28]；晶界弱化解释有引用依赖，不算两个完全独立机制验证。
- [[synthesis/literature-map]]、[[wiki/topics/Ceramic Corrosion]]同步新增实验及两深度。
- [[synthesis/review-outline]]第1/3/4节与[[wiki/reviews/CMAS-Review-Section-1-Evaluation-and-Comparability]]：可补“浅表/深晶界”实例；本轮仅交接，当前第一节五篇范围仍成立，后续不从摘要补热循环事实。
- [[synthesis/open-questions]]的Q3/Q4与[[synthesis/research-positioning]]的P1/P2：本篇提供局部物性/独立试样线索，尚不回答热循环或层叠等效性。Field gap/novelty: not assessed。

## Maintenance

已核来源、去重、Fig.1–7/Tables1–4及局部未决；使用已有标签与关系，入库记录、索引、log/error_log同步。未修改Zotero/原件，未上传。


2026-09-09下游接续：本篇已正式整合至第一节正文与大纲R11–R13、P1/P2和相应Q问题。上述具体待整合事项已完成，原始证据未决仍保留；未修改本篇科学评价或重新宣称原文全核。

File: wiki/papers/2026-High-Entropy-Zirconates-CMAS-High-Throughput.md
---
type: paper
title: Exploration of thermal properties and CMAS corrosion resistance of high-entropy rare-earth zirconates by high-throughput method
year: 2026
authors: Chi Lin; Chen Zhilin; Zheng Liya; Tian Zhilin; Lv Bowen; Li Bin
venue: Journal of the European Ceramic Society
status: processed
created: 2026-08-23
updated: 2026-08-23
source: llm-for-zotero-mineru/10087/full.md（MinerU 解析缓存）
zotero_collection: 毕设 > 组内文章 > 博士 > 田老师
zotero_item_key: YPQHNP84
zotero_attachment_key: GIE2FCRB
pdf_attachment_name: 待确认（PDF 附件 x3）
doi: 10.1016/j.jeurceramsoc.2025.118014
topics:
  - "[[wiki/topics/Ceramic Corrosion]]"
methods:
datasets:
metrics:
claims:
  - "[[wiki/claims/CMAS-Corrosion-Enthalpy-RE-Radius-Trend]]"
  - "[[wiki/claims/Defect-Fluorite-CMAS-Resistance-Mechanism]]"
gaps:
  - "[[wiki/gaps/CMAS-Corrosion-Data-1500C]]"
  - "[[wiki/gaps/Structure-Radius-Decoupling]]"
  - "[[wiki/gaps/High-Throughput-Screening-Transfer]]"
tags:
  - paper
  - corrosion
  - ceramics
  - cmas
  - ebc
---

# Exploration of thermal properties and CMAS corrosion resistance of high-entropy rare-earth zirconates by high-throughput method

## Metadata

- Title: Exploration of thermal properties and CMAS corrosion resistance of high-entropy rare-earth zirconates by high-throughput method
- Authors: Chi Lin, Chen Zhilin（共同一作）, Zheng Liya, Tian Zhilin, Lv Bowen, Li Bin（中山大学深圳校区材料学院；广东省科学院新材料研究所）
- Year: 2026（在线发表，DOI 编号 2025）
- Venue: Journal of the European Ceramic Society
- DOI / arXiv / URL: 10.1016/j.jeurceramsoc.2025.118014
- Source file: MinerU 缓存 `llm-for-zotero-mineru/10087/full.md`
- Zotero collection: 毕设 > 组内文章 > 博士 > 田老师
- Zotero item key: YPQHNP84
- Zotero attachment key: GIE2FCRB

## Reading Status

- Coverage: abstract / introduction / method / experiments / limitations / conclusion（MinerU full.md 全文，含参考文献）
- Confidence: high
- Missing sections: 无（Supporting Information 为 Rietveld 精修与 EDS 图，正文已覆盖要点）

## One-Sentence Takeaway

- 高通量制备 19 种五元等摩尔高熵稀土锆酸盐 (5RE0.2)2Zr2O7，建立「RE 平均离子半径/半径分散度/结构类型 → 热导率、TEC、CMAS 抗性」系统关联：晶格畸变降低热导（1000 °C 时 1.19–2.03 W·m⁻¹·K⁻¹），高熵效应提升 TEC 至 (10–12)×10⁻⁶ K⁻¹，小平均半径的缺陷萤石结构 CMAS 抗蚀最佳（腐蚀层 20–70 μm，远薄于 YSZ）。

## Abstract Rewritten

- 作者以高通量方法合成 19 种 (5RE0.2)2Zr2O7 高熵稀土锆酸盐，系统研究其热物性与 CMAS 腐蚀行为。陶瓷在 1000 °C 的热导率为 1.19–2.03 W·m⁻¹·K⁻¹，隔热性能优异；晶格畸变加剧声子散射从而降低热导。样品高温相稳定性出色；高熵效应使热膨胀系数提升至 (10–12)×10⁻⁶ K⁻¹，且受稀土离子半径分散度调控——半径差越小 TEC 越大。此外，样品 CMAS 抗蚀优异：RE 平均离子半径越小的 (5RE0.2)2Zr2O7（缺陷萤石结构）CMAS 抗蚀越强。该工作为稀土锆酸盐基 TBC 的成分设计与性能优化提供了指导。

## Research Problem

- Problem: 单组分 RE2Zr2O7 无法兼顾热物性与 CMAS 抗性（La2Zr2O7 隔热好但 TEC 低不匹配高温合金；Gd2Zr2O7 TEC 高但 CMAS 抗性差）；高熵策略有望平衡，但不同 RE 种类对性能的影响规律缺乏系统认识，成分设计缺乏指导原则，传统试错法低效。
- Why it matters: 涡轮入口温度持续升高，YSZ 在 >1200 °C 相变剥落且 CMAS 渗透加速失效，先进 TBC 需同时满足隔热、相稳定、CMAS 抗性三项要求。
- Source: full.md Introduction

## Method

- Method summary: 高通量固相反应制备 19 种五元等摩尔 (5RE0.2)2Zr2O7 + Rietveld 精修定结构 + LFA 激光闪射测热扩散率（Neumann-Kopp 定律算 Cp）测热导 + DIL 402 膨胀仪测 TEC + CMAS 涂覆腐蚀（1300 °C/5 h）+ XRD/SEM-EDS 表征腐蚀产物与反应层厚度。
- Key components: 19 种成分（S1–S19），RE 池 = La, Ce, Nd, Sm, Eu, Gd, Tb, Dy, Ho, Er, Tm, Yb, Lu, Y；高通量球磨机 + 高通量压片机批量制样；1600 °C/20 h 合成 → 1600 °C/10 h 烧结；CMAS 33CaO-9MgO-13AlO1.5-45SiO2，25 mg/cm²；结构判据 Subramanian 半径比 r(RE³⁺)/r(Zr⁴⁺)（1.46–1.78 烧绿石，<1.46 缺陷萤石）；畸变参数 ΔR/R（离子半径标准偏差/平均半径）与 Δd（键长畸变度）。
- Assumptions: 以腐蚀层厚度（截面 SEM）作为 CMAS 抗性判据；Cp 由 Neumann-Kopp 定律计算而非实测。
- Source: full.md §2 实验、§3 结果

## Innovations

- Innovation: 高通量制备 19 种五元等摩尔高熵稀土锆酸盐，建立「RE 平均半径/半径分散度/结构类型 → 热导、TEC、CMAS 抗性」的系统定量关联，为 RE2Zr2O7 TBC 提出实用成分筛选指导。
  - Evidence: 全文系统数据（图 4–13）；结论明确给出设计三要素。
  - Source: full.md Introduction、Conclusion

- Innovation: 揭示缺陷萤石结构的双重 CMAS 抗蚀机制：动力学上无序结构缺乏低能扩散通道抑制离子输运，热力学上小 RE 半径使磷灰石形成焓升高（析出不利）。
  - Evidence: 腐蚀层厚度与平均半径正相关（图 13）；结合 Costa et al. 磷灰石热化学数据论证。
  - Source: full.md §3.3

## Experiments

- Datasets / objects / materials: 19 种 (5RE0.2)2Zr2O7 高熵稀土锆酸盐（S1–S12 烧绿石结构，S13–S19 缺陷萤石结构）；CMAS 玻璃（33CaO-9MgO-13AlO1.5-45SiO2，1400 °C 熔制）。
- Metrics: 热扩散率/热导率（RT–1000 °C）、TEC（RT–1000 °C）、晶格常数与畸变度（Rietveld/键长）、腐蚀层厚度（截面 SEM）、腐蚀产物相与成分（XRD/EDS）。
- Baselines: 单组分 RE2Zr2O7 数据与 8YSZ（热导 2.2–2.5、TEC ~10.5×10⁻⁶）、文献中 YSZ 腐蚀层 150–200 μm、Gd2Zr2O7 80–120 μm 作参照。
- Main results:
  - 结构：S1–S12 烧绿石（Fd3m，有序，36–46° 出现 (331)/(511) 超结构峰，Raman 310/390/520 cm⁻¹ 尖峰）；S13–S19 缺陷萤石（Fm3m，无序，Raman 仅 665 cm⁻¹ 宽峰）；晶格常数随 RE 平均半径减小而减小、密度增大。
  - 热导率：1000 °C 时烧绿石 1.19–2.03、缺陷萤石 1.29–1.69 W·m⁻¹·K⁻¹（无序+随机氧空位散射声子）；ΔR/R 与热导负相关（RT 下 0.209→0.215 Å 对应 1.898→1.478）；Δd 0.196%→0.269% 对应 2.15→1.47；含 Ce 组分（S1–S5）热导偏高（Ce 多价 +3/+4 抑制氧空位形成、弱化声子散射）。
  - TEC：(10–12)×10⁻⁶ K⁻¹，超过单相 La2Zr2O7（9.7），与 YSZ（~11）相当；S12 LaCeNdSmTb 最高 11.9×10⁻⁶ K⁻¹；TEC 与 ΔR/R 负相关（最大 ΔR/R 的 S19 最低 10.34）。
  - 相稳定性：升温过程热膨胀率线性无突变，高温相稳定。
  - CMAS 腐蚀（1300 °C/5 h）：主产物棒状 Ca2RE8(SiO4)6O2 磷灰石（主要分布于残余 CMAS 中）+ 球形 ZrO2（富集于反应前沿腐蚀层）；烧绿石结构反应剧烈（表面颗粒状产物多），缺陷萤石结构温和（棒状产物少）。
  - 腐蚀层厚度 20–70 μm，显著薄于 YSZ（150–200 μm）与 Gd2Zr2O7（80–120 μm）；厚度与 RE 平均离子半径正相关，小半径（缺陷萤石）抗蚀最佳。
- Source tables/figures/pages: 图 1–13、表 1、图 S1–S7、表 S2

## Key Claims

- Claim: 高熵稀土锆酸盐的晶格畸变（ΔR/R、Δd）与热导率负相关——畸变加剧声子散射、缩短声子平均自由程，是降低热导的主导机制。
  - Evidence: 图 6、7 定量关联；Debye 模型公式（Eq. 7）与实验数据一致。
  - Evidence strength: strong
  - Related page: "[[wiki/topics/Ceramic Corrosion]]"

- Claim: 高熵效应使 (5RE0.2)2Zr2O7 的 TEC 提升至 (10–12)×10⁻⁶ K⁻¹（与 YSZ 相当），且 TEC 随 RE 半径分散度 ΔR/R 增大而降低。
  - Evidence: 图 8；S12 达 11.9×10⁻⁶ K⁻¹，S19（最大 ΔR/R）降至 10.34×10⁻⁶ K⁻¹。
  - Evidence strength: strong
  - Related page: "[[wiki/topics/Ceramic Corrosion]]"

- Claim: (5RE0.2)2Zr2O7 与 CMAS 在 1300 °C 反应的主产物为 Ca2RE8(SiO4)6O2 磷灰石（棒状）+ ZrO2（球形，富集于反应前沿），与 RE2SiO5 体系的产物类型一致。
  - Evidence: XRD + EDS（表 1 组分 A/B/C 分析）
  - Evidence strength: strong
  - Related page: "[[wiki/topics/Ceramic Corrosion]]"

- Claim: 腐蚀层厚度与 RE 平均离子半径正相关：小平均半径的缺陷萤石结构 CMAS 抗蚀最佳，源于无序结构抑制离子输运（动力学）与磷灰石形成焓升高（热力学）双重机制。
  - Evidence: 图 13；缺陷萤石反应层显著更薄（图 11）；Costa et al. 磷灰石热化学数据支撑。
  - Evidence strength: strong
  - Related page: "[[wiki/topics/Ceramic Corrosion]]"

- Claim: 高熵稀土锆酸盐的 CMAS 抗性整体优于 YSZ 与 Gd2Zr2O7（腐蚀层 20–70 μm vs 150–200/80–120 μm）。
  - Evidence: 图 11、13 与文献数据对比。
  - Evidence strength: strong
  - Related page: "[[wiki/topics/Ceramic Corrosion]]"

## Limitations

- Limitation: CMAS 腐蚀为单一条件（1300 °C/5 h），无时间梯度与更高温度数据，无法给出腐蚀动力学。
  - Stated by authors: 否
  - Evidence: §2.3 实验设计
  - Source: full.md §2.3

- Limitation: 热导率对比未完全归一化致密度（样品相对密度存在差异），含 Ce 组分的热导异常偏高仅给出定性解释。
  - Stated by authors: 否
  - Evidence: §3.2 对 S1–S5 的讨论
  - Source: full.md §3.2

- Limitation: Cp 由 Neumann-Kopp 定律计算而非实测，高温热导率存在系统误差；Δd 键长畸变计算依赖 Rietveld 精修精度。
  - Stated by authors: 否
  - Evidence: §2.2 方法说明
  - Source: full.md §2.2

## Potential Gaps

- Gap: 高熵锆酸盐 CMAS 腐蚀的时间演化与 1500 °C 级高温行为缺数据（本文 1300 °C/5 h 单一条件）；与 [[wiki/papers/2023-RE2SiO5-CMAS-In-Situ-Degradation]] 的 1500 °C 硅酸盐工作形成温度区间互补。
  - Evidence strength: strong
  - Related page: "[[wiki/topics/Ceramic Corrosion]]"

- Gap: 腐蚀层中 ZrO2 球形颗粒的形成机制（Zr 从基体析出的路径）与对涂层完整性的影响未深入讨论。
  - Evidence strength: AI 推断
  - Related page: "[[wiki/topics/Ceramic Corrosion]]"

- Gap: 结构类型（烧绿石 vs 缺陷萤石）与 RE 半径对 CMAS 抗性的贡献尚未解耦（本文二者高度相关）。
  - Evidence strength: strong（作者以双重机制解释但未设计解耦实验）
  - Related page: "[[wiki/topics/Ceramic Corrosion]]"

## Relation to Existing Wiki

- Supports: "[[wiki/topics/Ceramic Corrosion]]" 主题下「腐蚀产物形成焓随 RE 半径变化」主线——与 [[wiki/papers/2023-RE2SiO5-CMAS-In-Situ-Degradation]]、[[wiki/papers/2025-RETaO4-CMAS-High-Throughput-Screening]] 中 Costa et al. 磷灰石/固溶体热化学结论互证（同一研究组系列工作）。
- Challenges: 无。
- Extends: 主题扩展到高熵稀土锆酸盐 TBC 体系与高通量成分筛选方法；补充热物性（热导/TEC）与腐蚀性的耦合设计视角。
- Contradicts: 无。

## Notes for Review Writing

- 可用于综述的位置：高熵策略对 TBC 热物性与 CMAS 抗性的协同调控；RE 平均半径/半径分散度双参数设计原则；缺陷萤石 vs 烧绿石结构的 CMAS 抗性对比；TBC 材料 CMAS 抗性横向比较（YSZ/Gd2Zr2O7/高熵锆酸盐/硅酸盐/钽酸盐）。
- 可引用论断：「晶格畸变与热导率负相关」；「TEC 随 ΔR/R 增大而降低」；「小平均半径缺陷萤石结构 CMAS 抗蚀最佳（双重机制）」；「腐蚀层 20–70 μm 远薄于 YSZ」。
- 待补证据：1500 °C 与长时间腐蚀数据；结构与半径效应的解耦。

## Linked Pages

- Topics: "[[wiki/topics/Ceramic Corrosion]]"
- Methods:
- Datasets:
- Metrics:
- Claims: "[[wiki/claims/CMAS-Corrosion-Enthalpy-RE-Radius-Trend]]"、"[[wiki/claims/Defect-Fluorite-CMAS-Resistance-Mechanism]]"
- Gaps: "[[wiki/gaps/CMAS-Corrosion-Data-1500C]]"、"[[wiki/gaps/Structure-Radius-Decoupling]]"、"[[wiki/gaps/High-Throughput-Screening-Transfer]]"
- Reviews:

## Uncertainty

- 待确认：PDF 附件名（Zotero 附件 x3，未逐个核对文件名）
- 待核查：MinerU OCR 中化学式上下标（如 (5RE0.2)2Zr2O7、Ca2RE8(SiO4)6O2）引用前与原文核对
- AI 推断：ZrO2 球形颗粒形成机制；结构-半径效应解耦

## Maintenance Checklist

- [x] Added to `index.md`.
- [x] Operation added to `log.md`.
- [x] Tags checked against `memory/tag_taxonomy.md`.
- [x] Terms checked against `memory/term_aliases.md`.
